Repository: Aaron-Cuevas/great_beads

# great_beads

Bead geometry control for robotic WAAM, with the characteristics of: 

GMAW, 1.0 mm wire, beads on steel plate first, single-bead walls next.

Serving the purpose of: 

Research stay EL-AD26-356, Landers Research Group, University of Notre Dame.

| Part | Folder | Turns this | Into this |
|---|---|---|---|
| Pipeline | `src/great_beads/` | Revopoint scan, Power Wave log, run sheet | measured beads, fitted laws |
| Model | `model/` | fitted laws | `bead_model.json`, the only file the planner reads |
| Bead Planner | `planner/` | model, target bead, plate touches | 3D prediction, FANUC program lines |
| Docs and DevLog | `docs/` | decisions, methods, results | the record of how the model was built |

```mermaid
flowchart LR
  LIT[Literature] --> PIPE[Pipeline]
  SCAN[Scan and Power Wave log] --> PIPE
  PIPE --> MODEL[(bead_model.json)]
  MODEL --> PLAN[Bead Planner]
  PLAN --> ROBOT[FANUC program]
  ROBOT --> WELD[Weld]
  WELD --> SCAN
```

The architecture, its variables and the decisions behind it are in [docs/architecture.md](docs/architecture.md).

## Baseline

`notebooks/waam_bead_morphology_7.ipynb` and Bead Planner 2.0 in `planner/` are the starting point, imported unchanged. The package takes over the notebook one section at a time; each step is a DevLog entry in `docs/devlog/`.

## Planner

Open `planner/index.html` with a double click, or press F5 in VS Code with this folder open. No install, no server, no internet.

## Pipeline

```bash
python -m venv .venv
. .venv/bin/activate              # Windows PowerShell: .venv\Scripts\Activate.ps1
pip install -e ".[dev,plots]"
pytest
```

## Docs

```bash
pip install -e ".[docs]"
mkdocs serve
```

## Data

Raw scans and Power Wave exports stay out of git (`data/raw/`). `data/manifest.csv` records where each file is stored and its SHA-256. The run sheet lives in `data/runs/`.

File: notebooks/waam_bead_morphology_7.ipynb (part 1 of 9)
# WAAM bead morphology — measurement pipeline

Blue-light structured-light scan (Revopoint MINI) of a bead-on-plate coupon in,
bead geometry out: peak height, toe width and cross-sectional area per division,
plus a zone map of where the deposit meets tolerance.

Research stay EL-AD26-356, Landers Research Group, University of Notre Dame.

**What the pipeline does, in order**

| § | Step | Turns this | Into this |
|---|------|------------|-----------|
| 1 | Load the scan | binary PLY | `(N,3)` points in the scanner frame |
| 2 | Substrate plane, Z alignment | scanner frame | substrate normal along $+z$ |
| 3 | Reference bar, in-plane frame | arbitrary $x,y$ | $y$ along the travel direction |
| 4 | Height map | scattered points | regular 2.5D raster |
| 5 | Biaxial deformation model | warped plate | flat datum, measured distortion |
| 6 | Separation by surface gradient | height map | bead mask |
| 7 | Centreline and measurement | bead mask | per-division geometry |
| 8 | Results and zone map | per-division geometry | tables, plots, verdicts |
| 9 | Welding plan | process parameters | run sheet joined to the geometry |
| 10 | Caliper comparison | vernier readings | agreement statistics |

**How to run it.** Local Jupyter or VS Code, Python 3.10+, `numpy`, `scipy`,
`matplotlib`. Put the `.ply` next to the notebook (default `data/`), set
`SCAN_PLY` in the configuration cell, run section 1, read the two crop boxes off
the layout plot, then run the rest top to bottom.

**Conventions used throughout.** Length in mm, angle in degrees. Processing
functions return plain arrays and dicts; every function whose name starts with
`plot_` only draws. One methodology per step — where an alternative exists, the
reason for the choice is stated in the text, not implemented as a second path.

## 0. Configuration

Every tunable number in the pipeline is here. Three groups behave differently:

* **Scene geometry** (`PLATE_BOX`, `BAR_BOX`, `EXCLUDE_BOXES`) changes with each
  scan and is read off the layout plot in section 1.
* **Physical constants** (`BAR_NOMINAL_MM`, `WIRE_DIA_MM`, `N_BEADS`) describe the
  hardware and change only when the setup changes.
* **Algorithm parameters** (thresholds, pitches) are tied to scanner noise and
  bead size; the section that uses each one explains what it trades off.
* **Per-scan settings** (`SCAN_SETTINGS`, at the end of the cell) replace any of
  the above for one scan. `SCAN` picks which, so the same notebook runs every
  scan of the series and each keeps its own crop and gates.

```
from itertools import permutations
from pathlib import Path

import numpy as np
import matplotlib.pyplot as plt
from scipy import ndimage, optimize, special, stats
from scipy.spatial import cKDTree
from skimage.segmentation import watershed

import csv

plt.rcParams.update({'figure.dpi': 110, 'font.size': 9, 'axes.grid': False})
```

```
# --- Files -----------------------------------------------------------------
SCAN_PLY = Path('data/nubec.ply')      # scan to analyse; set per scan at the end
                                       # of this cell, like every value that
                                       # changes from one scan to the next
OUT_DIR = Path('output')               # tables written by sections 8-10
CALIPER_CSV = OUT_DIR / 'caliper_measurements.csv'

# --- Scene geometry, in the LEVELLED frame of section 2 (mm) ---------------
# Read both boxes off the layout plot in section 1 and re-run. Boxes are
# axis-aligned, so leave a few mm of margin: the workpiece is normally a few
# degrees off axis in the scan.
PLATE_BOX = None        # (x0, x1, y0, y1) region holding the plate; None = auto
PLATE_AUTO = True       # find the plate as the largest footprint at the datum
PLATE_BAND_MM = 1.5     # half-height of the band about the datum that is plate
PLATE_INSET_MM = 3.0    # trim off the plate rim, where clamps and edge noise live
PLATE_FLOOR_MM = 2.0    # inside the crop, anything this far below the datum is table
BAR_BOX = None          # (x0, x1, y0, y1) region holding the reference bar
EXCLUDE_BOXES = []      # regions to delete: clamps, fixtures, scanning aids

# --- Hardware --------------------------------------------------------------
ALIGN_SOURCE = 'plate'   # 'screws' (table fiducial), 'plate' (outline), 'bar';
                         # neither nubec.ply nor cloud0.ply has screws, and the
                         # plate is cropped by the scan, so the frame falls back
                         # to the bead ridges
FIDUCIAL_BOX = None     # region holding the three screws, read off the layout plot
FIDUCIAL_SEEDS = None   # approximate (x, y) of each fiducial ring in the levelled
                        # frame: (corner, side arm, vertical arm). Read them once off
                        # the layout plot. Example from cloud8.ply:
                        # [(-45.3, 19.6), (107.1, 14.7), (-48.5, -131.6)]
FIDUCIAL_AUTO = True        # find the rings without being told where they are
FIDUCIAL_CELL_MM = 0.5      # raster pitch used for ring detection only
FIDUCIAL_RADIUS_MM = (2.0, 7.0)   # plausible screw-head ring radius
FIDUCIAL_MIN_ARM_MM = 100.0 # shortest arm of the L worth trusting
FIDUCIAL_ARM_MM = 152.0     # nominal spacing between fiducial screws, from the fixture
FIDUCIAL_ARM_TOL_MM = 8.0   # how far a pair may sit from that and still be the pair
FIDUCIAL_SEARCH_MM = 9.0    # half-width of the box searched around each seed
FIDUCIAL_RISE_MM = 2.0      # how far the ring stands above its local surround
FIDUCIAL_LAYOUT = 'L'   # 'L' (origin + vertical + 90 deg side) or 'line' (collinear)
FIDUCIAL_ORIGIN_IDX = 0     # corner, auto-detected by geometry -- do not change
FIDUCIAL_VERTICAL_IDX = 1   # which of the other two is along robot-vertical:
FIDUCIAL_SIDE_IDX = 2       # set these two by looking at the layout plot once --
                             # the corner is automatic, but "which arm is which"
                             # looks identical from shape alone and cannot be
                             # inferred; swap 1 and 2 if the frame comes out
                             # rotated 90 deg from what the robot expects
SCREW_ANGLE_TOL_DEG = 3.0   # tolerance on the L's right angle at the origin
SCREW_Z_BAND = (1.5, 6.0)   # height band above the substrate where screw heads sit
SCREW_MIN_AREA_MM2 = 20.0   # smallest cluster accepted as a screw head
SCREW_SPACING_MM = None     # nominal spacing, for the scale check; None to skip
SCREW_FLATNESS_MM = 0.5     # collinearity tolerance across the three heads
ROBOT_FRONT = np.array([1.0, 0.0, 0.0])  # robot front in the levelled frame;
                                         # the screw line runs at 90 deg to it
PLATE_Z_BAND_MM = 1.0   # band around the substrate used to trace the plate outline
PLATE_MIN_ASPECT = 1.5  # below this the plate is too square to give a direction
FRAME_DISAGREE_DEG = 1.0  # plate-vs-bar disagreement worth a warning
BAR_NOMINAL_MM = 150.0  # certified length of the reference bar
BAR_Z_BAND_MM = 2.0     # keep points within this of the bar's median height
N_BEADS = 14            # measurable beads. The TS 236 in/min bead (B1) is a
                        # broken row of droplets and is not a bead to measure
PLATE_ID = 'plate-1'    # which scan this is; keys PLATE_BEADS and the results
                        # CSV. Two scans of one plate get two keys, so the rows
                        # of the first stay in the CSV when the second is run

# --- Plane fit (section 2) -------------------------------------------------
PLANE_TOL_MM = 0.20     # RANSAC inlier band: 10x scanner noise, 15x under a bead
Z_MAX_MM = 8.0          # points further than this from the substrate are not workpiece

# --- Height map (section 4) ------------------------------------------------
CELL_MM = 'auto'        # raster pitch in mm, or 'auto' to size it from the
                        # measured point density
CELL_TARGET_PTS = 3.0   # points per cell aimed for when CELL_MM is 'auto'
FILL_PX = 3             # largest hole bridged by nearest-neighbour fill, cells

# --- Deformation model (section 5) ----------------------------------------
SUBSTRATE_FRAC = 0.55   # fraction of cells treated as substrate when fitting
LOCAL_DATUM_MM = 6.0    # smoothing length of what the seven terms leave behind
PLAIN_SLOPE = 0.08      # mm/mm, above this a cell is not plain plate
PLAIN_MARGIN_MM = 1.0   # and neither is anything this close to such a cell

# --- Separation by gradient (section 6) ------------------------------------
SMOOTH_MM = 'auto'      # Gaussian smoothing in mm, or 'auto' for two cells,
                        # the least that smooths anything
SLOPE_TOE = 'auto'      # mm/mm, bead flank vs substrate, or 'auto' to set it
                        # above the substrate's own slope noise
SLOPE_TOE_OVER_P99 = 1.8   # how far above that noise 'auto' puts the threshold
SPLIT_TOUCHING = True   # watershed beads whose toes merge into one blob
CREST_MM = 1.60         # height a crest must reach to seed its own bead
CORE_MIN_MM2 = 30.0     # smallest crest core accepted as a seed
CLOSE_MM = 6.0          # closes the flat crest; keep well below bead spacing
OPEN_MM = 0.6           # deletes speckle
EDGE_GUARD_MM = 1.0     # ignore cells this close to a data boundary

# --- Bead identification and measurement (section 7) -----------------------
FRAGMENT_AREA_MIN = 20.0   # mm2, low floor so broken beads survive to the merge
MERGE_AXIS_DOT = 0.985     # |cos| between principal axes of two fragments
MERGE_PERP_MM = 3.0        # max lateral offset between their axes
MERGE_GAP_MM = 10.0        # max end-to-end gap; must be < real bead spacing
# h_min is the median height over a bead's footprint. With SPLIT_TOUCHING on, the
# watershed basin reaches out to the toe, which pulls that median well below the
# crest, so this gate sits lower than a bead's peak height would suggest.
# elong_max and frag_max are there to reject fixture, not beads: a threaded rod
# or a clamp edge inside the crop reads as a very long, very thin region,
# assembled from several disconnected pieces. The fragment count is what catches
# it; elong_max stays loose so a long wall run (170 mm at 9 mm wide is about 19)
# is still a bead.
BEAD_LIMITS = dict(area_min=150.0, elong_min=2.5, elong_max=40.0,
                   h_min=0.6, h_max=8.0, w_min=4.0, w_max=25.0,
                   length_min=25.0, length_max=280.0, frag_max=3)
N_DIV = 10                 # divisions per bead, equal arc length
SKIRT_MM = 2.5             # the cross-section is integrated this far past the mask,
                           # so the area does not depend on where the mask puts the toe
PATH_DS_MM = 0.25          # centreline resample pitch

# --- Zone map (section 8) --------------------------------------------------
ZONE_MM = 10.0             # side of a zone cell
HEIGHT_TOL_MM = 0.30       # a zone passes if its crest is within this of the
                           # bead's own mean crest height

# --- Welding plan (section 9) ---------------------------------------------
WIRE_DIA_MM = 1.0   # the Power Wave is set for 0.035 in (0.889 mm) wire, weld mode
                    # 11; check the spool label, the mass balance moves 26 %
TRAVEL_LEVELS = [5.0, 7.5, 10.0]    # mm/s
LAMBDA_LEVELS = [4.0, 5.5, 7.0]     # wire feed speed / travel speed
CTWD_MM = 8.5                       # 0.3 in stick-out + 0.035 in tip-to-plate gap
GAS_LPM = 15.0                      # shielding gas flow, held constant
BASELINE_RUNS = 3                   # repeats at the centre point, no control
STACK_REVERSE = False      # False numbers the stack from +x to -x. In nubec.ply the
                           # first bead welded is at +x: lambda against area
                           # correlates +0.86 that way and -0.17 the other
CROSS_ANGLE_DEG = 45.0     # beads turned more than this from the stack are numbered
                           # after it, top to bottom, as separate long beads
CROSS_BEAD_NAMES = ['B2', 'B3']    # long beads across the stack, top to bottom
BEAD_LAYOUT = 'stacked'    # 'stacked' = parallel beads side by side (numbered
                           # across the stack); 'quincunx' = 4 corners + centre
STACK_AXIS = 'auto'        # 'x' or 'y' to say which way the stack runs; 'auto' takes
                           # the axis along which the bead centres spread most
BEAD_NAMES = {}            # a name for a bead of the stack, by its number
PLAN_SEED = 7

# --- This scan -------------------------------------------------------------
# What changes from one scan to the next, in one place. These values replace
# the ones above, so going back to an earlier scan is a change of one name.
SCAN = 'decay'
SCAN_SETTINGS = {
    # plate-1, 30 Sep 2026: twelve short beads in a stack, B2 and B3 across them
    'nubec': dict(
        SCAN_PLY=Path('data/nubec.ply'), PLATE_ID='plate-1', N_BEADS=14,
        CROSS_BEAD_NAMES=['B2', 'B3']),
    # plate-1, 2 Oct 2026: the long-bead side, five lines running the same way
    'cloud0': dict(
        SCAN_PLY=Path('data/cloud0.ply'), PLATE_ID='plate-1b', N_BEADS=5,
        CROSS_BEAD_NAMES=[],
        PLATE_AUTO=False,
        PLATE_BOX=(-36.5, 40.0, -58.0, 70.5),   # the five lines, without the ends of
                                                # the short beads at the left edge
        CLOSE_MM=3.0,                           # the toes are 6 mm apart here
        MERGE_GAP_MM=14.0,                      # joins the three pieces of C
        BEAD_LIMITS=dict(BEAD_LIMITS, area_min=80.0, length_min=20.0),   # A is 20 mm
        STACK_AXIS='x',                         # A sits far below the others
        BEAD_NAMES={1: 'D', 2: 'C', 3: 'B3', 4: 'B2', 5: 'A'}),
    # plate-1b again, 7 Oct 2026: two lines of five schedules with the arc on
    # (voltage stepping down, wire feed stepping down) and three short beads
    'decay': dict(
        SCAN_PLY=Path('data/decay.ply'), PLATE_ID='plate-1c', N_BEADS=10,
        EXCLUDE_BOXES=[(-70.0, -22.0, -21.0, 120.0)],   # ends of the short beads of plate-1
        CROSS_BEAD_NAMES=['S13', 'V'],
        PLATE_INSET_MM=0.5,                     # W starts 2 mm from the plate edge
        BEAD_NAMES={1: 'C3', 2: 'D', 3: 'B2', 4: 'B3', 5: 'W', 6: 'C1', 7: 'A', 8: 'S12'},
        BEAD_LIMITS=dict(BEAD_LIMITS, area_min=60.0, length_min=15.0)),
}
globals().update(SCAN_SETTINGS[SCAN])

OUT_DIR.mkdir(parents=True, exist_ok=True)
```

## 1. Load the scan

**Theory.** A PLY file is a header in ASCII followed by one packed binary record
per vertex. Revo Scan writes `binary_little_endian` with `x y z` as `float32`,
usually followed by colour bytes. Reading the property list instead of assuming
a layout means colour, normals or confidence channels do not shift the
coordinates.

**Physical meaning.** The coordinates are millimetres in the *scanner* frame:
origin at the sensor, no relation to the plate or the robot. Nothing in that
frame is measurable yet — the plate is tilted, rotated and offset by however the
part happened to sit during the scan. Sections 2 and 3 fix that.

**Input.** One `.ply` file. **Output.** `points`, an `(N,3)` array in mm.

```
PLY_TYPES = {'char': 'i1', 'uchar': 'u1', 'short': 'i2', 'ushort': 'u2',
             'int': 'i4', 'uint': 'u4', 'float': 'f4', 'double': 'f8',
             'int8': 'i1', 'uint8': 'u1', 'int16': 'i2', 'uint16': 'u2',
             'int32': 'i4', 'uint32': 'u4', 'float32': 'f4', 'float64': 'f8'}


def load_ply(path):
    """Binary little-endian PLY -> (N,3) array of x, y, z in mm."""
    with open(path, 'rb') as f:
        header = b''
        while not header.endswith(b'end_header\n'):
            chunk = f.read(1)
            if not chunk:
                raise ValueError(f'{path}: no end_header, not a PLY file')
            header += chunk
        lines = header.decode('ascii', 'ignore').splitlines()
        if not any('binary_little_endian' in ln for ln in lines):
            raise ValueError(f'{path}: only binary little-endian PLY is supported')
        fields, n_vertex, in_vertex = [], 0, False
        for line in lines:
            word = line.split()
            if not word:
                continue
            if word[0] == 'element':
                in_vertex = word[1] == 'vertex'
                if in_vertex:
                    n_vertex = int(word[2])
            elif word[0] == 'property' and in_vertex:
                fields.append((word[2], PLY_TYPES[word[1]]))
        record = np.fromfile(f, dtype=np.dtype(fields), count=n_vertex)
    return np.stack([record['x'], record['y'], record['z']], axis=1).astype(float)


def inside_box(points, box):
    """Boolean mask for points inside an axis-aligned (x0, x1, y0, y1) box."""
    x0, x1, y0, y1 = box
    return ((points[:, 0] >= x0) & (points[:, 0] <= x1) &
            (points[:, 1] >= y0) & (points[:, 1] <= y1))


if not SCAN_PLY.exists():
    raise FileNotFoundError(
        f'{SCAN_PLY} not found. Export the scan from Revo Scan as a binary '
        f'little-endian .ply, put it there, and set SCAN_PLY.')

points = load_ply(SCAN_PLY)
print(f'{SCAN_PLY}')
print(f'points          {len(points):,}')
print(f'extent (mm)     x {np.ptp(points[:, 0]):.1f}   y {np.ptp(points[:, 1]):.1f}'
      f'   z {np.ptp(points[:, 2]):.1f}')

density = len(points) / float(np.ptp(points[:, 0]) * np.ptp(points[:, 1]))
if CELL_MM == 'auto':
    CELL_MM = round(float(np.sqrt(CELL_TARGET_PTS / density)), 2)
    print(f'cell size       {CELL_MM} mm, for {CELL_TARGET_PTS:.0f} points per '
          f'cell at {density:.1f} points/mm2')
else:
    print(f'cell size       {CELL_MM} mm by hand, {density * CELL_MM ** 2:.1f} '
          f'points per cell at {density:.1f} points/mm2')
    if density * CELL_MM ** 2 < 1.5:
        print('   Below about 1.5 points per cell the raster is mostly holes and '
              "the gradient is noise. Raise CELL_MM or set it to 'auto'.")
if SMOOTH_MM == 'auto':
    SMOOTH_MM = round(2 * CELL_MM, 2)
    print(f'smoothing       {SMOOTH_MM} mm, two cells')
elif SMOOTH_MM < CELL_MM:
    print(f"   SMOOTH_MM {SMOOTH_MM} is under one cell ({CELL_MM} mm), so it "
          "smooths nothing. Raise it or set it to 'auto'.")
```

data/decay.ply
points          418,105
extent (mm)     x 153.8   y 174.0   z 11.5
cell size       0.44 mm, for 3 points per cell at 15.6 points/mm2
smoothing       0.88 mm, two cells

```
def plot_layout(points, seed=0, n_show=300_000):
    sample = points[np.random.default_rng(seed).choice(
        len(points), min(len(points), n_show), replace=False)]
    fig, ax = plt.subplots(1, 3, figsize=(14, 4.6))

    dots = ax[0].scatter(sample[:, 0], sample[:, 1], c=sample[:, 2], s=0.2, cmap='turbo')
    plt.colorbar(dots, ax=ax[0], label='z [mm]')
    ax[0].set_aspect('equal')
    ax[0].set_xlabel('x [mm]')
    ax[0].set_ylabel('y [mm]')
    ax[0].set_title('plan view, coloured by height')
    ax[0].grid(alpha=0.3, lw=0.4)

    ax[1].scatter(sample[:, 1], sample[:, 2], s=0.2, c='0.25')
    ax[1].set_xlabel('y [mm]')
    ax[1].set_ylabel('z [mm]')
    ax[1].set_title('side profile')
    ax[1].grid(alpha=0.3, lw=0.4)

    ax[2].hist(points[:, 2], bins=200)
    ax[2].set_yscale('log')
    ax[2].set_xlabel('z [mm]')
    ax[2].set_ylabel('points per bin')
    ax[2].set_title('height histogram')
    fig.tight_layout()
    plt.show()


plot_layout(points)
```

**How to read the layout plot.**

* *Plan view* — footprint of everything the scanner saw, in mm. Colour is raw
  height, so a smooth colour ramp across the plate is the tilt of the part in the
  scanner, not warp. This is the plot to read `PLATE_BOX`, `BAR_BOX` and
  `EXCLUDE_BOXES` off, but only after section 2 has levelled the cloud (the
  levelled version of this plot is drawn there, and the boxes refer to that one).
* *Side profile* — the plate appears as an inclined band a few mm thick. A second
  band 10 mm or more below it is the worktable.
* *Height histogram* — logarithmic counts. One dominant lobe is the workpiece;
  separate lobes are the table or fixturing.

**Good result:** one dominant surface, a clean footprint, sparse outliers.
**Problem:** two lobes of comparable size (the table is as sampled as the plate,
so the plane fit may lock onto the wrong one), or a smeared plan view, which
means the scan frames were merged badly and should be re-scanned rather than
cleaned up here.

## 2. Substrate plane and Z alignment

**Theory.** Least squares fitted to the whole cloud is dragged upward by the
beads, which are outliers with respect to the substrate. RANSAC ignores them by
construction: sample the minimum number of points that define a plane, count how
many points fall inside a band $\tau$ of it, keep the best hypothesis.

The number of trials for success probability $p$ with an inlier fraction $w$ is

$$N = \frac{\log(1-p)}{\log(1-w^{3})}$$

which for $w \approx 0.85$ and $p = 0.999$ gives $N \approx 8$. We run 200.

The winning hypothesis is then refined on its own inliers, using the eigenvector
of the smallest eigenvalue of their covariance:

$$C = \frac{1}{n}\sum (p_i - \bar p)(p_i - \bar p)^{\mathsf T},
\qquad n_{\text{plane}} = \arg\min_{\lVert v \rVert = 1} v^{\mathsf T} C\, v$$

This minimises *perpendicular* distance. Fitting $z = ax + by + c$ instead
minimises *vertical* distance, which is biased on a tilted plate — the error it
makes grows with the tilt it is supposed to measure.

**Physical meaning.** $n_{\text{plane}}$ is the substrate normal. Rotating it
onto $+z$ makes every later height a height *above the plate*, which is what a
caliper reads and what the process controls. Tilt is removed here; curvature is
not, because a plane cannot represent it — that is section 5's job.

**Inlier band.** $\tau = 0.20$ mm is an order of magnitude above scanner noise
($\approx 0.02$ mm) and an order of magnitude below bead height ($\approx 3.5$ mm),
so it accepts the substrate and rejects the deposit.

```
def fit_plane(points, tol_mm, iterations=200, seed=0, trial_size=50_000):
    '''RANSAC plane -> (unit normal, point on the plane, inlier count).'''
    rng = np.random.default_rng(seed)
    trial = points[rng.choice(len(points), min(len(points), trial_size), replace=False)]
    normal = anchor = None
    best = -1
    for _ in range(iterations):
        trio = trial[rng.choice(len(trial), 3, replace=False)]
        candidate = np.cross(trio[1] - trio[0], trio[2] - trio[0])
        length = np.linalg.norm(candidate)
        if length < 1e-9:
            continue
        candidate /= length
        votes = int((np.abs((trial - trio[0]) @ candidate) < tol_mm).sum())
        if votes > best:
            normal, anchor, best = candidate, trio[0], votes
    for _ in range(5):                      # total-least-squares refinement
        inliers = points[np.abs((points - anchor) @ normal) < tol_mm]
        anchor = inliers.mean(axis=0)
        normal = np.linalg.eigh(np.cov((inliers - anchor).T))[1][:, 0]
    return normal / np.linalg.norm(normal), anchor, len(inliers)


def rotation_to_z(normal):
    '''Smallest rotation taking `normal` onto +z (Rodrigues).'''
    target = np.array([0.0, 0.0, 1.0])
    axis = np.cross(normal, target)
    sin, cos = np.linalg.norm(axis), float(normal @ target)
    if sin < 1e-12:
        return np.eye(3) if cos > 0 else np.diag([1.0, -1.0, -1.0])
    skew = np.array([[0, -axis[2], axis[1]],
                     [axis[2], 0, -axis[0]],
                     [-axis[1], axis[0], 0]])
    return np.eye(3) + skew + skew @ skew * ((1 - cos) / sin ** 2)


plane_normal, plane_point, n_inliers = fit_plane(points, PLANE_TOL_MM)
tilt_deg = np.degrees(np.arccos(abs(plane_normal[2])))

plane_residual = (points - plane_point) @ plane_normal
levelled = (points - plane_point) @ rotation_to_z(plane_normal).T
levelled[:, 2] -= np.median(levelled[:, 2])
levelled = levelled[np.abs(levelled[:, 2]) < Z_MAX_MM]

print(f'plane normal    {np.round(plane_normal, 4)}')
print(f'tilt in scan    {tilt_deg:.2f} deg')
print(f'inliers         {n_inliers:,} of {len(points):,} ({100 * n_inliers / len(points):.0f}%)')
print(f'kept            {len(levelled):,} points within {Z_MAX_MM:.0f} mm of the substrate')
```

plane normal    [ 0.0271 -0.0457  0.9986]
tilt in scan    3.05 deg
inliers         124,564 of 418,105 (30%)
kept            418,105 points within 8 mm of the substrate

```
def plot_levelling(raw, levelled, residual, tol_mm, seed=1, n_show=60_000):
    rng = np.random.default_rng(seed)
    i_raw = rng.choice(len(raw), min(len(raw), n_show), replace=False)
    i_lev = rng.choice(len(levelled), min(len(levelled), n_show), replace=False)
    span = max(np.ptp(raw[i_raw, 2]), np.ptp(levelled[i_lev, 2]))

    fig, ax = plt.subplots(1, 3, figsize=(14, 4.4))
    for axis, (y, z, title) in zip(ax, [
            (raw[i_raw, 1], raw[i_raw, 2], 'before: scanner frame'),
            (levelled[i_lev, 1], levelled[i_lev, 2], 'after: substrate at z = 0')]):
        axis.scatter(y, z, s=0.3, c='0.25', alpha=0.5)
        middle = 0.5 * (z.min() + z.max())
        axis.set_ylim(middle - span / 2, middle + span / 2)   # same mm per pixel
        axis.set_xlabel('y [mm]')
        axis.set_ylabel('z [mm]')
        axis.set_title(title)
        axis.grid(alpha=0.3, lw=0.4)
    ax[1].axhline(0, color='k', lw=0.9, ls='--')

    inside = np.abs(residual) < 5 * tol_mm
    ax[2].hist(residual[inside], bins=200, color='0.4')
    for sign in (-1, 1):
        ax[2].axvline(sign * tol_mm, color='k', ls='--', lw=0.9)
    ax[2].set_xlabel('distance to fitted plane [mm]')
    ax[2].set_ylabel('points per bin')
    ax[2].set_title(f'residual, dashed = inlier band {tol_mm:.2f} mm')
    fig.tight_layout()
    plt.show()


plot_levelling(points, levelled, plane_residual, PLANE_TOL_MM)

near_plane = np.abs(plane_residual) < 2.0
low, high = np.percentile(plane_residual[near_plane], [5, 95])
print(f'inside the band  {100 * (np.abs(plane_residual) < PLANE_TOL_MM).mean():.0f}% of all points')
print(f'substrate spread {high - low:.2f} mm (p5 to p95 within 2 mm of the plane)')
print('That spread is the warp a plane cannot represent, not the error of the fit.')
```

inside the band  30% of all points
substrate spread 1.95 mm (p5 to p95 within 2 mm of the plane)
That spread is the warp a plane cannot represent, not the error of the fit.

**How to read the levelling plots.** All three are in mm.

* *Before / after* — the same points seen from the side, both panels drawn at the
  **same mm per pixel**, so the comparison is honest; autoscaling the right panel
  would magnify the leftover curvature and make a good fit look broken. The
  measured data are the grey points; the reference is the dashed line at $z = 0$.
  The correction is the rigid rotation between the panels.
* *Residual histogram* — perpendicular distance of every point to the fitted
  plane, with the $\pm\tau$ band dashed. This is the error of this step.

**Good result:** the plate is horizontal after the rotation; one dominant lobe
about zero with a tail to the right from the beads; a tilt of a few degrees.

**Problem:** a second lobe of comparable size (the table or a fixture is inside
the fit — crop it in `EXCLUDE_BOXES`); a flat, structureless residual
distribution (no plane dominates the scan); tilt above ~10 deg, which means the
fit locked onto something other than the plate. The residual spread itself is
*not* the error of this step: it contains the plate's warp, which a plane cannot
remove by construction, and section 5 deals with it.

## 3. In-plane frame from the plate, bar as fallback

**Theory.** Levelling fixes $z$ but leaves the rotation about $z$ arbitrary, and
every later quantity that mentions a direction — travel distance along a bead,
transverse offset, the zone grid — needs one.

The plate is clamped straight in the fixture, so the plate's own outline carries
that direction. The frame comes from the minimum-area rectangle of the substrate
footprint: over every edge of the convex hull, rotate the points onto that edge
and keep the rotation whose bounding box has the smallest area.

$$\theta^{*} = \arg\min_{\theta \in \text{hull edges}}
\; w(\theta)\, l(\theta)$$

The long side of that rectangle is the travel direction. A rectangle is recovered
exactly by this construction, so a clamped plate needs no separate artefact.

**Fallback.** A straight 150 mm reference bar beside the plate gives the same
direction independently, from the $2\times2$ covariance of its $(x,y)$ points:

$$C = \operatorname{cov}(x, y), \qquad
d = \text{eigenvector of the larger eigenvalue of } C$$

Not from an SVD of the point matrix: `np.linalg.svd` on an $N\times2$ array builds
the $N \times N$ factor, which is 7 GB at 31,000 points. The $2\times2$ covariance
gives the same direction for nothing.

Length is measured along that direction between percentiles rather than extremes:

$$L = t_{99.5} - t_{0.5}, \qquad t_i = (p_i - \bar p)\cdot d$$

**Physical meaning.** Direction and position behave very differently. The direction
is an average over the whole feature and barely moves if the ends are damaged —
10 mm of frayed tip shifts it by 0.009 deg. The extremes are exactly where scanning
artefacts live: loose cells a few mm past the true tip inflate the raw extent
(154.30 mm raw against 150.14 mm trimmed on `cloud9.ply`, nominal 150.00). So the
direction is taken from all the points and the length from the trimmed ones.

**Why the plate leads now.** The bar is an extra object to place, scan and crop on
every build, and its own straightness enters the frame. The clamped plate is
already in the scene and already constrained by the fixture. The bar stays for
**verification**: when both are present the notebook reports the disagreement
between the two directions, which is a direct check on the fixture. It also stays
as the **fallback** for when the plate outline is unreliable — occlusion, poor
contrast, or a plate too close to square for its long axis to be meaningful.

**Output.** A rotation about $z$ that puts travel along $+y$, the plate rectangle
it came from, and — when the bar is present — a direction cross-check and a scale
check against its certified length.

```
from scipy.spatial import ConvexHull


def ridge_direction(points, cell_mm=1.0, min_rise_mm=0.5):
    '''Travel direction of a set of parallel beads, from the beads alone.

    Across a bead the surface climbs to the crest and falls to the toe; along it
    the surface is nearly flat. So the gradient points across the beads, and
    averaging its orientation over the deposit -- the structure tensor, which
    counts a slope and its opposite as the same direction -- gives the across
    axis. Travel is perpendicular to it. Coherence is 1 when every slope agrees
    and 0 when they point every which way.'''
    origin = points[:, :2].min(axis=0)
    index = np.floor((points[:, :2] - origin) / cell_mm).astype(int)
    grid = np.full(tuple(index.max(axis=0) + 1), np.nan)
    np.fmax.at(grid, (index[:, 0], index[:, 1]), points[:, 2])
    filled = np.isfinite(grid)
    if filled.sum() < 100:
        return None, 0.0
    height = ndimage.gaussian_filter(np.where(filled, grid, 0.0), 1.5)
    gx, gy = np.gradient(height, cell_mm)
    use = filled & (height > min_rise_mm)
    if use.sum() < 50:
        return None, 0.0
    J = np.array([[np.sum(gx[use] ** 2), np.sum(gx[use] * gy[use])],
                  [np.sum(gx[use] * gy[use]), np.sum(gy[use] ** 2)]])
    values, vectors = np.linalg.eigh(J)
    across = vectors[:, 1]
    coherence = float((values[1] - values[0]) / (values[1] + values[0] + 1e-12))
    travel = np.array([-across[1], across[0]])
    if travel[1] < 0:
        travel = -travel
    return travel, coherence


def min_area_rect(xy):
    '''Minimum-area bounding rectangle by rotating calipers over hull edges.
    Returns (long-side unit direction, long side, short side, corners).'''
    hull = xy[ConvexHull(xy).vertices]
    edges = np.diff(np.vstack([hull, hull[:1]]), axis=0)
    best = None
    for edge in edges:
        norm = np.hypot(*edge)
        if norm < 1e-9:
            continue
        along = edge / norm
        across = np.array([-along[1], along[0]])
        u, v = hull @ along, hull @ across
        side_u, side_v = np.ptp(u), np.ptp(v)
        area = side_u * side_v
        if best is None or area < best[0]:
            best = (area, along, across, u.min(), u.max(), v.min(), v.max())
    _, along, across, u0, u1, v0, v1 = best
    corners = np.array([u0 * along + v0 * across, u1 * along + v0 * across,
                        u1 * along + v1 * across, u0 * along + v1 * across])
    side_u, side_v = u1 - u0, v1 - v0
    if side_u >= side_v:
        return along, float(side_u), float(side_v), corners
    return across, float(side_v), float(side_u), corners


def find_screw_heads(points, box, z_band, cell_mm, min_area_mm2, expected=3):
    '''Screw heads as raised clusters above the substrate. Returns their centres
    ordered along the line they form.'''
    region = points[inside_box(points, box)] if box else points
    lo, hi = z_band
    raised = region[(region[:, 2] > lo) & (region[:, 2] < hi)]
    if len(raised) < 50:
        return np.empty((0, 3))
    origin = raised[:, :2].min(axis=0)
    index = np.floor((raised[:, :2] - origin) / cell_mm).astype(int)
    occupied = np.zeros(index.max(axis=0) + 1, bool)
    occupied[index[:, 0], index[:, 1]] = True
    occupied = ndimage.binary_closing(occupied, np.ones((3, 3)))
    labels, n_labels = ndimage.label(occupied)
    big = [i for i in range(1, n_labels + 1)
           if (labels == i).sum() * cell_mm ** 2 >= min_area_mm2]
    keep = sorted(big, key=lambda i: -(labels == i).sum())[:expected]
    member = labels[index[:, 0], index[:, 1]]
    centres = np.array([raised[member == i].mean(axis=0) for i in keep])
    if len(centres) != 3:
        return centres
    # order by pairwise distance so index 0 is always the corner (shortest two
    # edges meet there), not by position -- position has no meaning for an L
    dist = np.linalg.norm(centres[:, None, :2] - centres[None, :, :2], axis=-1)
    edge_sum = dist.sum(axis=1)
    corner = int(np.argmin(edge_sum))
    others = [i for i in range(3) if i != corner]
    # the closer of the two remaining points is ambiguous by geometry alone;
    # FIDUCIAL_VERTICAL_IDX / FIDUCIAL_SIDE_IDX below resolve it against the
    # known physical layout, not against this ordering
    return np.array([centres[corner], centres[others[0]], centres[others[1]]])


def screw_quality(centres):
    '''Collinearity residual and the gaps between consecutive heads.'''
    centre, direction, offsets = fit_line_2d(centres[:, :2])
    along = np.sort((centres[:, :2] - centre) @ direction)
    return float(np.abs(offsets).max()), np.diff(along)


def frame_from_screws(centres, plane_normal, robot_front):
    '''Three collinear screws do not fix a frame on their own: rotation about
    their line is free. The substrate plane supplies that missing axis, so plane
    plus line is a complete frame. Returns the 4x4 transform.'''
    z_axis = plane_normal / np.linalg.norm(plane_normal)
    _, direction, _ = fit_line_2d(centres[:, :2])  # unit vector in the xy plane
    line = np.array([direction[0], direction[1], 0.0])
    y_axis = line - (line @ z_axis) * z_axis
    y_axis /= np.linalg.norm(y_axis)
    x_axis = np.cross(y_axis, z_axis)
    x_axis /= np.linalg.norm(x_axis)
    if x_axis @ robot_front < 0:      # keep x pointing along the robot front
        x_axis, y_axis = -x_axis, -y_axis
    rotation = np.column_stack([x_axis, y_axis, z_axis])
    transform = np.eye(4)
    transform[:3, :3] = rotation
    transform[:3, 3] = centres.mean(axis=0)
    return transform


def fit_circle_2d(xy):
    '''Algebraic circle fit. Returns centre, radius and the radial residuals.'''
    A = np.hstack([2 * xy, np.ones((len(xy), 1))])
    solution, *_ = np.linalg.lstsq(A, np.sum(xy ** 2, axis=1), rcond=None)
    centre = solution[:2]
    radius = float(np.sqrt(solution[2] + centre @ centre))
    return centre, radius, np.abs(np.linalg.norm(xy - centre, axis=1) - radius)


def find_fiducial_rings(points, exclude_box, cell_mm, rise_mm, radius_range,
                        max_fit_sd=0.4, min_samples=60):
    '''Locate every raised ring in the scene, without being told where to look.
    A fiducial screw head stands proud of the table it is bolted to, so it shows
    up as a compact cluster of cells above the local background whose points fit
    a circle tightly. Returns candidates sorted by fit quality.'''
    scene = points[~inside_box(points, exclude_box)] if exclude_box else points
    origin = scene[:, :2].min(axis=0)
    index = np.floor((scene[:, :2] - origin) / cell_mm).astype(int)
    shape = tuple(index.max(axis=0) + 1)
    top = np.full(shape, -np.inf)
    np.maximum.at(top, (index[:, 0], index[:, 1]), scene[:, 2])
    filled = np.isfinite(top) & (top > -np.inf)
    background = ndimage.median_filter(np.where(filled, top, 0.0),
                                       size=int(round(24.0 / cell_mm)) | 1)
    raised = filled & (top > background + rise_mm)
    raised = ndimage.binary_opening(raised, np.ones((3, 3)))
    labels, n_labels = ndimage.label(raised)
    lo, hi = radius_range
    found = []
    for index_label in range(1, n_labels + 1):
        blob = labels == index_label
        if blob.sum() * cell_mm ** 2 < np.pi * lo ** 2 * 0.3:
            continue
        rows, cols = np.where(blob)
        member = blob[index[:, 0], index[:, 1]]
        ring = scene[member]
        if len(ring) < min_samples:
            continue
        centre, radius, residual = fit_circle_2d(ring[:, :2])
        keep = residual < 0.6
        if keep.sum() < min_samples or not lo <= radius <= hi:
            continue
        centre, radius, residual = fit_circle_2d(ring[keep][:, :2])
        if residual.std() > max_fit_sd:
            continue
        found.append(dict(centre=np.array([centre[0], centre[1],
                                           ring[keep][:, 2].mean()]),
                          radius=float(radius), fit_sd=float(residual.std()),
                          samples=int(keep.sum())))
    return sorted(found, key=lambda f: f['fit_sd'])


def pick_L_triple(candidates, angle_tol_deg, min_arm_mm):
    '''From the candidate rings, the triple whose corner angle is closest to 90
    degrees. Returns (corner, side, vertical) or None.'''
    best = None
    n = len(candidates)
    for i in range(n):
        for j in range(n):
            for k in range(j + 1, n):
                if i in (j, k):
                    continue
                corner = candidates[i]['centre']
                arm_a = candidates[j]['centre'] - corner
                arm_b = candidates[k]['centre'] - corner
                len_a, len_b = np.linalg.norm(arm_a[:2]), np.linalg.norm(arm_b[:2])
                if min(len_a, len_b) < min_arm_mm:
                    continue
                angle = np.degrees(np.arccos(np.clip(
                    arm_a[:2] @ arm_b[:2] / (len_a * len_b), -1, 1)))
                error = abs(angle - 90.0)
                if error > angle_tol_deg:
                    continue
                score = min(len_a, len_b)      # prefer the widest L available
                if best is None or score > best[0]:
                    best = (score, i, j, k, angle, len_a, len_b)
    return best


def fit_fiducial_ring(points, near_xy, search_mm, rise_mm, trim_mm=0.6):
    '''One fiducial: the raised annulus of a screw head seated in the table.
    The ring centre is the screw axis -- fitting the whole ring beats picking a
    highest point, because the ring is many hundreds of samples wide.'''
    box = (np.abs(points[:, 0] - near_xy[0]) < search_mm) & \
          (np.abs(points[:, 1] - near_xy[1]) < search_mm)
    local = points[box]
    if len(local) < 200:
        return None
    floor = np.median(local[:, 2])
    ring = local[local[:, 2] > floor + rise_mm]
