Repository: Aaron-Cuevas/great_beads

# great_beads

Bead geometry control for robotic WAAM, with the characteristics of: 

GMAW, 1.0 mm wire, beads on steel plate first, single-bead walls next.

Serving the purpose of: 

Research stay EL-AD26-356, Landers Research Group, University of Notre Dame.

| Part | Folder | Turns this | Into this |
|---|---|---|---|
| Pipeline | `src/great_beads/` | Revopoint scan, Power Wave log, run sheet | measured beads, fitted laws |
| Model | `model/` | fitted laws | `bead_model.json`, the only file the planner reads |
| Bead Planner | `planner/` | model, target bead, plate touches | 3D prediction, FANUC program lines |

File: notebooks/waam_bead_morphology_7.ipynb (part 2 of 9)
# WAAM bead morphology — measurement pipeline
    if len(ring) < 60:
        return None
    centre, radius, residual = fit_circle_2d(ring[:, :2])
    keep = residual < trim_mm
    if keep.sum() < 40:
        return None
    centre, radius, residual = fit_circle_2d(ring[keep][:, :2])
    return dict(centre=np.array([centre[0], centre[1], ring[keep][:, 2].mean()]),
                radius=radius, fit_sd=float(residual.std()), samples=int(keep.sum()))


def frame_from_L(origin, vertical_point, side_point, robot_front):
    '''Three non-collinear points -- origin, a point along the robot's vertical
    direction, a point 90 deg from it -- fix a rigid frame on their own, no plane
    normal needed. FANUC's own 3-point frame method (SETUP > Frames) is this same
    construction; use it there if teaching the UF natively instead.'''
    y_axis = vertical_point - origin
    y_axis /= np.linalg.norm(y_axis)
    z_axis = np.cross(y_axis, side_point - origin)
    z_axis /= np.linalg.norm(z_axis)
    x_axis = np.cross(y_axis, z_axis)
    if x_axis @ robot_front < 0:      # keep x pointing along the robot front
        x_axis, z_axis = -x_axis, -z_axis
    rotation = np.column_stack([x_axis, y_axis, z_axis])
    transform = np.eye(4)
    transform[:3, :3] = rotation
    transform[:3, 3] = origin
    return transform


def plate_frame(points, z_band_mm, min_aspect, seed=0, n_show=200_000):
    '''Travel direction from the plate outline. Returns None when the footprint
    is too close to square for its long axis to mean anything.'''
    near = points[np.abs(points[:, 2] - np.median(points[:, 2])) < z_band_mm]
    if len(near) < 1000:
        return None
    sample = near[np.random.default_rng(seed).choice(
        len(near), min(len(near), n_show), replace=False)]
    direction, long_side, short_side, corners = min_area_rect(sample[:, :2])
    if short_side <= 0 or long_side / short_side < min_aspect:
        return None
    if direction[1] < 0:
        direction = -direction
    return direction, long_side, short_side, corners


def fit_line_2d(xy):
    '''Straight-feature fit -> (centroid, unit direction, perpendicular offsets).'''
    centre = xy.mean(axis=0)
    _, vectors = np.linalg.eigh(np.cov((xy - centre).T))
    direction = vectors[:, 1]
    if direction[1] < 0:
        direction = -direction                   # point it along +y
    across = np.array([-direction[1], direction[0]])
    return centre, direction, (xy - centre) @ across


def trimmed_length(along, trim_pct=0.5):
    low, high = np.percentile(along, [trim_pct, 100 - trim_pct])
    return float(high - low), (float(low), float(high))


def centreline_wander(along, perp, bin_mm=5.0):
    '''Spread of the bar's own centre from bin to bin: its straightness.'''
    n_bins = max(4, int(np.ptp(along) / bin_mm))
    edges = np.linspace(along.min(), along.max(), n_bins + 1)
    index = np.clip(np.digitize(along, edges) - 1, 0, n_bins - 1)
    mids, centres = [], []
    for k in range(n_bins):
        take = index == k
        if take.sum() > 20:
            mids.append(0.5 * (edges[k] + edges[k + 1]))
            centres.append(perp[take].mean())
    return np.array(mids), np.array(centres)


def rotation_about_z(direction):
    '''Rotation taking `direction` onto +y, leaving z untouched.'''
    dx, dy = direction
    return np.array([[dy, -dx, 0.0], [dx, dy, 0.0], [0.0, 0.0, 1.0]])


if BAR_BOX:
    bar = levelled[inside_box(levelled, BAR_BOX)]
    bar = bar[np.abs(bar[:, 2] - np.median(bar[:, 2])) < BAR_Z_BAND_MM]
    bar_centre, bar_dir, bar_perp = fit_line_2d(bar[:, :2])
    bar_along = (bar[:, :2] - bar_centre) @ bar_dir
    bar_length, bar_cut = trimmed_length(bar_along)
    bar_mids, bar_centres = centreline_wander(bar_along, bar_perp)
    print(f'bar points      {len(bar):,}')
    print(f'bar direction   {np.degrees(np.arctan2(bar_dir[0], bar_dir[1])):+.3f} deg from +y')
    print(f'length trimmed  {bar_length:.2f} mm   nominal {BAR_NOMINAL_MM:.2f} mm  '
          f'error {bar_length - BAR_NOMINAL_MM:+.2f} mm   (raw {np.ptp(bar_along):.2f})')
    print(f'straightness    {bar_centres.std():.4f} mm  (sd of its own centreline)')
else:
    bar = bar_dir = None

if FIDUCIAL_AUTO:
    candidates = find_fiducial_rings(levelled, PLATE_BOX, FIDUCIAL_CELL_MM,
                                     FIDUCIAL_RISE_MM, FIDUCIAL_RADIUS_MM)
    print(f'ring candidates {len(candidates)}')
    for ring in candidates[:20]:
        print(f'   ({ring["centre"][0]:8.2f}, {ring["centre"][1]:8.2f})  '
              f'r={ring["radius"]:.2f}  fit sd={ring["fit_sd"]:.3f}  n={ring["samples"]}')
    triple = pick_L_triple(candidates, SCREW_ANGLE_TOL_DEG, FIDUCIAL_MIN_ARM_MM)
    if triple is None and len(candidates) >= 2:
        # Two rings plus the substrate plane still fix the frame: the line between
        # them gives the in-plane direction, the plane supplies the axis normal to
        # it. Take the widest separated pair, which is least sensitive to the
        # centre error of either ring.
        centres = np.array([c['centre'] for c in candidates])
        spread = np.linalg.norm(centres[:, None, :2] - centres[None, :, :2], axis=-1)
        # The fixture's arm length is known, so use it: among all pairs take the
        # one whose separation matches it best. Picking the widest pair instead
        # lets two unrelated specks at opposite corners of the scan win.
        error = np.abs(spread - FIDUCIAL_ARM_MM)
        np.fill_diagonal(error, np.inf)
        i, j = np.unravel_index(np.argmin(error), error.shape)
        if error[i, j] > FIDUCIAL_ARM_TOL_MM:
            print(f'\nClosest ring pair is {spread[i, j]:.1f} mm apart, against a '
                  f'{FIDUCIAL_ARM_MM} mm arm: no pair matches the fixture.')
            screws = np.empty((0, 3))
        else:
            screws = np.array([centres[i], centres[j]])
            print(f'\nNo right-angled triple found. Using the ring pair whose '
                  f'separation matches the fixture arm: {spread[i, j]:.2f} mm '
                  f'against {FIDUCIAL_ARM_MM} nominal, plus the substrate plane.')
            print('That pair fixes the frame, but nothing cross-checks it: with '
                  'three rings the right angle is the check, with two there is none.')
    elif triple is None:
        print('Fewer than two rings found. Set FIDUCIAL_AUTO = False and give '
              'FIDUCIAL_SEEDS by hand, read off the layout plot.')
        screws = np.empty((0, 3))
    else:
        _, i, j, k, angle, len_a, len_b = triple
        screws = np.array([candidates[i]['centre'], candidates[j]['centre'],
                           candidates[k]['centre']])
        print(f'\nL triple picked: corner angle {angle:.2f} deg, '
              f'arms {len_a:.2f} and {len_b:.2f} mm')
elif FIDUCIAL_SEEDS:
    rings = [fit_fiducial_ring(levelled, seed, FIDUCIAL_SEARCH_MM, FIDUCIAL_RISE_MM)
             for seed in FIDUCIAL_SEEDS]
    if all(r is not None for r in rings):
        screws = np.array([r['centre'] for r in rings])
    else:
        print('Fiducial rings not found at the given seeds.')
        screws = np.empty((0, 3))
else:
    screws = find_screw_heads(levelled, FIDUCIAL_BOX, SCREW_Z_BAND, CELL_MM,
                              SCREW_MIN_AREA_MM2)
screw_frame = None
if len(screws) == 3 and FIDUCIAL_LAYOUT == 'L':
    origin = screws[FIDUCIAL_ORIGIN_IDX]
    side = screws[FIDUCIAL_SIDE_IDX]
    vertical = screws[FIDUCIAL_VERTICAL_IDX]
    dist_vertical = np.linalg.norm(vertical - origin)
    dist_side = np.linalg.norm(side - origin)
    right_angle = np.degrees(np.arccos(np.clip(
        (vertical - origin) @ (side - origin)
        / (dist_vertical * dist_side), -1, 1)))
    print(f'screw heads     3 found (L layout)')
    print(f'origin->vertical {dist_vertical:.2f} mm   origin->side {dist_side:.2f} mm')
    print(f'angle at origin  {right_angle:.2f} deg  (should be close to 90)')
    if abs(right_angle - 90) > SCREW_ANGLE_TOL_DEG:
        print(f'REJECTED: {abs(right_angle - 90):.1f} deg off square, above '
              f'{SCREW_ANGLE_TOL_DEG} deg tolerance. Check FIDUCIAL_ORIGIN_IDX / '
              'FIDUCIAL_VERTICAL_IDX / FIDUCIAL_SIDE_IDX match the physical screws.')
    else:
        screw_frame = frame_from_L(origin, vertical, side, ROBOT_FRONT)
elif len(screws) >= 2:
    flatness, gaps = screw_quality(screws)
    print(f'screw heads     {len(screws)} found')
    print(f'collinearity    {flatness:.3f} mm off their own line (max)')
    print(f'spacing         {np.round(gaps, 2)} mm'
          + (f'   nominal {SCREW_SPACING_MM}' if SCREW_SPACING_MM else ''))
    if SCREW_SPACING_MM:
        error = np.abs(gaps - SCREW_SPACING_MM).max()
        print(f'scale error     {error:+.2f} mm against nominal')
    if flatness > SCREW_FLATNESS_MM:
        print(f'REJECTED: {flatness:.2f} mm is above the {SCREW_FLATNESS_MM} mm '
              'collinearity tolerance. Something in the height band was taken for a '
              'screw. Set FIDUCIAL_BOX around the real screws; falling back.')
    else:
        screw_frame = frame_from_screws(screws, np.array([0.0, 0.0, 1.0]),
                                        ROBOT_FRONT)

found = plate_frame(levelled, PLATE_Z_BAND_MM, PLATE_MIN_ASPECT)

if ALIGN_SOURCE == 'screws' and screw_frame is not None:
    travel_dir = screw_frame[:2, 1]
    source = 'table screws'
elif ALIGN_SOURCE == 'plate' and found is not None:
    travel_dir, plate_long, plate_short, _ = found
    source = 'plate outline'
    print(f'plate rectangle {plate_long:.1f} x {plate_short:.1f} mm  '
          f'(aspect {plate_long / plate_short:.2f})')
elif found is not None:
    travel_dir, plate_long, plate_short, _ = found
    source = 'plate outline (fallback)'
    print(f'plate rectangle {plate_long:.1f} x {plate_short:.1f} mm')
elif bar_dir is not None:
    travel_dir, source = bar_dir, 'reference bar (fallback)'
    if found is None:
        print('Plate outline unusable (too square, or too few substrate points): '
              'falling back to the bar.')
else:
    ridge_dir, coherence = ridge_direction(levelled, cell_mm=1.0)
    if ridge_dir is None:
        raise RuntimeError(
            'No frame available: no screws found, the plate outline is too square, '
            'BAR_BOX is None, and the deposit shows no dominant direction. Set '
            'FIDUCIAL_BOX around the screws, or set BAR_BOX.')
    travel_dir, source = ridge_dir, f'bead ridges (coherence {coherence:.2f})'
    print('No screws, no usable plate outline and no bar: taking the travel '
          'direction from the beads themselves, perpendicular to the direction '
          'the surface slopes most.')
    if coherence < 0.3:
        print('   Coherence under 0.3: the slopes point every which way, so this '
              'direction is weak. Beads not all parallel, or mostly substrate.')

print(f'frame from      {source}, '
      f'{np.degrees(np.arctan2(travel_dir[0], travel_dir[1])):+.3f} deg from +y')

if screw_frame is not None:
    print('\nT_levelled<-fiducial (rotation and origin of the screw frame):')
    for row in np.round(screw_frame, 4):
        print('   ' + '  '.join(f'{v:9.4f}' for v in row))
    print('Compose with the robot-side pose of the same screws to reach the robot '
          'frame. The scanner side of that pair is this matrix.')

if found is not None and bar_dir is not None:
    disagreement = np.degrees(np.arccos(np.clip(abs(found[0] @ bar_dir), -1, 1)))
    print(f'plate vs bar    {disagreement:.3f} deg apart')
    if disagreement > FRAME_DISAGREE_DEG:
        print(f'WARNING: above {FRAME_DISAGREE_DEG} deg. The plate is not clamped '
              'parallel to the bar, or one of the two features is mis-cropped.')

def plate_by_height(points, band_mm, cell_mm=1.0):
    '''The substrate sits at the datum after levelling; the table it rests on is
    millimetres below it. Take the band about zero, then keep its largest
    connected footprint, so the plate is found without hand-typed coordinates.'''
    band = points[np.abs(points[:, 2]) < band_mm]
    if len(band) < 1000:
        return None
    origin = band[:, :2].min(axis=0)
    index = np.floor((band[:, :2] - origin) / cell_mm).astype(int)
    occupied = np.zeros(tuple(index.max(axis=0) + 1), bool)
    occupied[index[:, 0], index[:, 1]] = True
    occupied = ndimage.binary_closing(occupied, np.ones((3, 3)))
    occupied = ndimage.binary_opening(occupied, np.ones((3, 3)))
    labels, n_labels = ndimage.label(occupied)
    if n_labels == 0:
        return None
    biggest = 1 + np.argmax([(labels == i).sum() for i in range(1, n_labels + 1)])
    member = labels[index[:, 0], index[:, 1]] == biggest
    inside = band[member]
    lo = np.percentile(inside[:, :2], 0.5, axis=0)
    hi = np.percentile(inside[:, :2], 99.5, axis=0)
    inset = PLATE_INSET_MM
    return (float(lo[0] + inset), float(hi[0] - inset),
            float(lo[1] + inset), float(hi[1] - inset))


if PLATE_BOX is None and PLATE_AUTO:
    PLATE_BOX = plate_by_height(levelled, PLATE_BAND_MM)
    if PLATE_BOX:
        print(f'plate box auto  x {PLATE_BOX[0]:.1f}..{PLATE_BOX[1]:.1f}   '
              f'y {PLATE_BOX[2]:.1f}..{PLATE_BOX[3]:.1f} mm')

plate = levelled[inside_box(levelled, PLATE_BOX)] if PLATE_BOX else levelled
# Anything well below the datum inside the crop is the table showing through a
# gap, not plate. Left in, it drags the deformation fit and flips the skewness
# test that decides which way is up.
dropped_below = int((plate[:, 2] < -PLATE_FLOOR_MM).sum())
plate = plate[plate[:, 2] > -PLATE_FLOOR_MM]
if dropped_below:
    print(f'dropped         {dropped_below:,} points more than {PLATE_FLOOR_MM} mm '
          'below the datum (table seen inside the plate box)')
for box in EXCLUDE_BOXES:
    plate = plate[~inside_box(plate, box)]
plate = plate @ rotation_about_z(travel_dir).T

print(f'plate points    {len(plate):,}')
print(f'plate extent    x {np.ptp(plate[:, 0]):.1f} mm   y {np.ptp(plate[:, 1]):.1f} mm')
```

ring candidates 6
   (   21.01,    34.28)  r=2.18  fit sd=0.170  n=221
   (    5.24,    35.31)  r=2.76  fit sd=0.170  n=270
   (  -30.27,    32.92)  r=2.39  fit sd=0.174  n=187
   (   65.04,   103.97)  r=3.00  fit sd=0.175  n=308
   (   49.40,   102.19)  r=2.55  fit sd=0.175  n=247
   (  -46.63,    20.76)  r=6.27  fit sd=0.183  n=160

Closest ring pair is 139.3 mm apart, against a 152.0 mm arm: no pair matches the fixture.
No screws, no usable plate outline and no bar: taking the travel direction from the beads themselves, perpendicular to the direction the surface slopes most.
   Coherence under 0.3: the slopes point every which way, so this direction is weak. Beads not all parallel, or mostly substrate.
frame from      bead ridges (coherence 0.14), +0.071 deg from +y
plate box auto  x -67.4..80.6   y -48.4..114.1 mm
dropped         2,966 points more than 2.0 mm below the datum (table seen inside the plate box)
plate points    340,379
plate extent    x 147.9 mm   y 162.6 mm

```
def plot_levelled_layout(levelled, plate_box, bar_box, seed=0, n_show=200_000):
    sample = levelled[np.random.default_rng(seed).choice(
        len(levelled), min(len(levelled), n_show), replace=False)]
    fig, axis = plt.subplots(figsize=(6.4, 5.6))
    dots = axis.scatter(sample[:, 0], sample[:, 1], c=sample[:, 2], s=0.2, cmap='turbo')
    plt.colorbar(dots, ax=axis, label='z above substrate [mm]')
    for box, colour, name in [(plate_box, 'k', 'PLATE_BOX'), (bar_box, 'r', 'BAR_BOX')]:
        if box:
            x0, x1, y0, y1 = box
            axis.plot([x0, x1, x1, x0, x0], [y0, y0, y1, y1, y0],
                      color=colour, lw=1.2, label=name)
    axis.set_aspect('equal')
    axis.set_xlabel('x [mm]')
    axis.set_ylabel('y [mm]')
    axis.set_title('levelled layout — read the crop boxes here')
    axis.grid(alpha=0.3, lw=0.4)
    if plate_box or bar_box:
        axis.legend(fontsize=8)
    fig.tight_layout()
    plt.show()


def plot_bar_fit(along, perp, mids, centres, cut, nominal):
    fig, ax = plt.subplots(1, 3, figsize=(14, 4.0))
    ax[0].scatter(along, perp, s=0.2, c='0.5')
    ax[0].axhline(0, color='k', lw=1.0, label='fitted line')
    for value in cut:
        ax[0].axvline(value, color='r', ls='--', lw=0.9)
    ax[0].set_xlabel('distance along the bar [mm]')
    ax[0].set_ylabel('offset across the bar [mm]')
    ax[0].set_title('bar points in its own frame')
    ax[0].legend(fontsize=8)

    ax[1].plot(mids, centres, 'k.-', lw=0.8, ms=4)
    ax[1].axhline(0, color='0.5', lw=0.8)
    ax[1].set_xlabel('distance along the bar [mm]')
    ax[1].set_ylabel('bin centre offset [mm]')
    ax[1].set_title(f'straightness, sd {centres.std():.4f} mm')

    ax[2].hist(along, bins=200, color='0.4')
    for value in cut:
        ax[2].axvline(value, color='r', ls='--', lw=0.9, label='trim')
    ax[2].set_yscale('log')
    ax[2].set_xlabel('distance along the bar [mm]')
    ax[2].set_ylabel('points per bin')
    ax[2].set_title(f'trimmed length {cut[1] - cut[0]:.2f} mm vs nominal {nominal:.2f} mm')
    for axis in ax:
        axis.grid(alpha=0.3, lw=0.4)
    fig.tight_layout()
    plt.show()


plot_levelled_layout(levelled, PLATE_BOX, BAR_BOX)
if bar is not None:
    plot_bar_fit(bar_along, bar_perp, bar_mids, bar_centres, bar_cut, BAR_NOMINAL_MM)
```

**How to read the bar plots.** Horizontal axis is distance along the bar, in mm.

* *Bar points in its own frame* — the measured data are the grey points; the
  fitted line is the horizontal axis by construction, so the vertical spread is
  the bar's width (8 mm of bar looks like $\pm4$ mm), not an error. The dashed red
  lines are the trim percentiles, i.e. where the length is measured.
* *Straightness* — each point is the mean offset of one 5 mm bin, so this is the
  bar's own centreline after the fit is removed. This is the residual of this
  step and the honest measure of straightness.
* *Length histogram* — point density along the bar. The bar body is a flat
  plateau; the low tails outside the dashed lines are loose cells at the tips.

**Good result:** straightness sd below ~0.05 mm; flat density with sharp
shoulders; trimmed length within a few tenths of nominal — that agreement is the
only scale check in the whole pipeline.

**Problem:** straightness with a smooth curve rather than scatter (the box caught
part of the plate or the fixture, or the bar itself is bent); trimmed length short
by millimetres (the box clips the bar — widen it); a length error above ~0.5 mm
with a clean fit, which points at scanner calibration and invalidates every
absolute number downstream until it is resolved.

## 4. Height map

**Theory.** Bead geometry is a function of position on the plate, so the cloud is
projected onto a regular grid keeping the **maximum** $z$ per cell — the top
surface, which is what a caliper touches. The pitch is set by point density: too
fine and most cells are empty, too coarse and the crest is averaged away. At
$\approx 100$ points/mm$^2$, 0.12 mm gives about 1.4 points per cell.

**Physical meaning.** The result is a 2.5D surface $h(x,y)$: one height per
position. Undercuts and the sides of an overhang cannot be represented, which is
correct for bead-on-plate and would not be for a multi-layer wall.

Empty cells are filled from the nearest neighbour, but only within `FILL_PX`
cells. Past that the gap is real missing data and is set to zero rather than
invented. The `valid` mask records which cells hold a genuine measurement, and
every fit downstream uses it — filled values must never enter a fit.

```
def rasterize(points, cell_mm, fill_px):
    '''Scattered points -> (height map, (x0, y0) of cell [0,0], valid mask).'''
    x, y, z = points[:, 0], points[:, 1], points[:, 2]
    x0, y0 = x.min(), y.min()
    nx = int(np.ceil((x.max() - x0) / cell_mm)) + 1
    ny = int(np.ceil((y.max() - y0) / cell_mm)) + 1
    ix = np.clip(((x - x0) / cell_mm).astype(int), 0, nx - 1)
    iy = np.clip(((y - y0) / cell_mm).astype(int), 0, ny - 1)

    flat = iy * nx + ix
    order = np.argsort(flat, kind='stable')
    keys, heights = flat[order], z[order]
    starts = np.flatnonzero(np.r_[True, keys[1:] != keys[:-1]])
    grid = np.full(nx * ny, np.nan)
    grid[keys[starts]] = np.maximum.reduceat(heights, starts)
    grid = grid.reshape(ny, nx)

    valid = np.isfinite(grid)
    if (~valid).any():
        distance, source = ndimage.distance_transform_edt(
            ~valid, return_distances=True, return_indices=True)
        filled = np.where(valid, grid, 0.0)
        grid = np.where(valid, filled,
                        np.where(distance > fill_px, 0.0, filled[tuple(source)]))
    return grid, (float(x0), float(y0)), valid


height_raw, grid_origin, valid = rasterize(plate, CELL_MM, FILL_PX)
n_rows, n_cols = height_raw.shape
extent = [grid_origin[0], grid_origin[0] + n_cols * CELL_MM,
          grid_origin[1], grid_origin[1] + n_rows * CELL_MM]
x_mm = grid_origin[0] + np.arange(n_cols) * CELL_MM
y_mm = grid_origin[1] + np.arange(n_rows) * CELL_MM
X_MM, Y_MM = np.meshgrid(x_mm, y_mm)

print(f'raster          {n_cols} x {n_rows} cells at {CELL_MM} mm')
print(f'real cells      {100 * valid.mean():.1f}%    filled {100 * (~valid).mean():.1f}%')
print(f'points per cell {len(plate) / valid.sum():.2f}')
```

raster          338 x 371 cells at 0.44 mm
real cells      66.3%    filled 33.7%
points per cell 4.09

```
def plot_height_map(height, valid, extent, cell_mm):
    fig, ax = plt.subplots(figsize=(6.5, 5.2))
    image = ax.imshow(height, origin='lower', extent=extent, cmap='viridis',
                      aspect='equal')
    plt.colorbar(image, ax=ax, label='z above substrate plane [mm]')
    ax.set_xlabel('x [mm]')
    ax.set_ylabel('y [mm]')
    ax.set_title('height map, before warp removal')
    fig.tight_layout()
    plt.show()


plot_height_map(height_raw, valid, extent, CELL_MM)
```

**How to read the height map.** $x$ and $y$ in mm, colour in mm above the fitted
plane. At this point the beads are visible but the plate is not flat: the smooth
large-scale gradient across the map is warp that survived levelling, and it is
removed next.

The coverage bars give the share of cells with no measurement in each band across
the plate.

**Good result:** beads clearly separated from the substrate; coverage uniform and
below ~10% empty.

**Problem:** a strong coverage gradient means one end of the plate was scanned at
a poor angle, and beads there will be truncated whatever the grid settings —
rescan rather than compensate. Coverage above ~30% in any band makes that band's
numbers unusable.

## 5. Biaxial deformation model

**Theory.** Welding distorts the plate in both directions at once: it bends along
the beads, bends across them, and twists. A plane absorbs only the linear part.
Write the substrate as end displacements plus curvature plus twist, on normalised
coordinates $u$ across the plate and $v$ along it, both in $[0,1]$:

$$z(u,v) = \underbrace{(1-u)\,z_{u0} + u\,z_{u1}}_{\text{tilt across}}
+ \underbrace{(1-v)\,z_{v0} + v\,z_{v1}}_{\text{tilt along}}
+ \underbrace{4u(1-u)\,b_u + 4v(1-v)\,b_v}_{\text{bow}}
+ \underbrace{(2u-1)(2v-1)\,\theta}_{\text{twist}}$$

Seven terms spanning exactly the same space as a degree-2 polynomial
$\{1, u, v, u^2, uv, v^2\}$, which is six-dimensional. The extra dimension is not
free information: the design matrix has rank 6, and the direction
$(1,1,-1,-1,0,0,0)$ changes nothing. So the **absolute end displacements are not
uniquely recoverable, and only the tilt differences, the two bows and the twist
are**. `lstsq` returns the minimum-norm solution and the code reports only the
identifiable combinations:

$$\Delta_u = z_{u1} - z_{u0}, \qquad \Delta_v = z_{v1} - z_{v0}, \qquad b_u,\ b_v,\ \theta$$

**Physical meaning.** These are millimetres a machinist can check with a
straightedge, unlike polynomial coefficients. The split between sections 2 and 5
is exact: the tilt is linear so RANSAC removed it as a rigid rotation; the bow is
quadratic so a plane cannot see it and it survives to here.

**Fitting on substrate only.** The surface is fitted iteratively to the lowest
`SUBSTRATE_FRAC` of the residual among cells with real data, so the beads —
roughly a quarter of the area — do not lift the datum.

**What the seven terms leave.** A plate that has been welded on is not a
quadratic surface. Each bead pulls its own shallow trough, and what is left after
the seven-term fit is a slow residual of a few hundredths to a tenth of a
millimetre that changes from one bead to the next. Under a 6 mm wide bead, 0.05 mm
of datum is 0.3 mm², which is 8% of a small bead. So after the model, the level of
the *plain plate* is smoothed and carried under the beads as a weighted mean:

$$\ell(x,y) = \frac{\sum_i w_i\, r_i}{\sum_i w_i},\qquad
w_i = \exp\!\left(-\frac{d_i^2}{2\sigma^2}\right)$$

where the sum runs over plain-plate cells, $r_i$ is the residual of cell $i$ after
the seven-term fit [mm], $d_i$ its distance to $(x,y)$ [mm] and $\sigma$ is
`LOCAL_DATUM_MM`. Plain plate is every cell with a slope under `PLAIN_SLOPE` and
nothing steeper within `PLAIN_MARGIN_MM`. The seven terms stay as the description
of the distortion; $\ell$ is subtracted so that height is measured from the plate
beside each bead.

**Sign of $z$.** After levelling, "up" is ambiguous. The test removes the trend
without any masking and measures residual skewness

$$\gamma = \frac{1}{n}\sum \left(\frac{r_i - \bar r}{\sigma_r}\right)^3$$

Material added to a surface skews the residual positive whichever way the plate is
curved, which a test on the $z$ tails does not survive when the warp is larger
than the beads.

**Datum this defines.** Bead height is measured from the fitted substrate
extrapolated *underneath* the bead: reinforcement above the deformed plate as it
is now. Penetration and dilution are not visible to a surface scan.

```
DEFORMATION_TERMS = ['z_u0', 'z_u1', 'z_v0', 'z_v1', 'bow_u', 'bow_v', 'twist']


def deformation_basis(shape):
    '''Seven-column design matrix on normalised plate coordinates.'''
    n_rows, n_cols = shape
    v, u = np.mgrid[0:n_rows, 0:n_cols].astype(float)
    u /= max(n_cols - 1, 1)
    v /= max(n_rows - 1, 1)
    return np.stack([(1 - u).ravel(), u.ravel(), (1 - v).ravel(), v.ravel(),
                     (4 * u * (1 - u)).ravel(), (4 * v * (1 - v)).ravel(),
                     ((2 * u - 1) * (2 * v - 1)).ravel()], axis=1)


def material_points_up(height, valid):
    '''True if added material points to +z. Returns (up, skewness).'''
    basis = deformation_basis(height.shape)
    flat, ok = height.ravel(), valid.ravel()
    residual = (flat - basis @ np.linalg.lstsq(basis[ok], flat[ok], rcond=None)[0])[ok]
    skew = float(np.mean(((residual - residual.mean()) / residual.std()) ** 3))
    return skew >= 0, skew


def fit_deformation(height, valid, substrate_frac, n_iter=6):
    '''Iteratively reweighted substrate fit -> (surface, coefficients, mask).'''
    basis = deformation_basis(height.shape)
    flat, ok = height.ravel(), valid.ravel()
    mask, coefficients = ok.copy(), None
    for _ in range(n_iter):
        coefficients = np.linalg.lstsq(basis[mask], flat[mask], rcond=None)[0]
        residual = flat - basis @ coefficients
        lower = ok & (residual < np.percentile(residual[ok], 100 * substrate_frac))
        if lower.sum() < 10 * basis.shape[1] or (lower == mask).all():
            break
        mask = lower
    return (basis @ coefficients).reshape(height.shape), coefficients, mask.reshape(height.shape)


def data_support(valid, cell_mm, fill_px, guard_mm):
    '''Cells at least guard_mm inside the scanned area.'''
    square = np.ones((3, 3), bool)
    support = ndimage.binary_closing(valid, square, fill_px)
    return ndimage.binary_erosion(support, square, int(round(guard_mm / cell_mm)))


def local_datum(height, valid, cell_mm, smooth_mm, slope_max, margin_mm):
    '''What the seven terms leave behind, read off the plain plate and carried
    under the beads. Plain plate is every cell with no slope to speak of and
    nothing sloped within margin_mm; the level is its Gaussian-weighted mean.'''
    square = np.ones((3, 3), bool)
    inside = data_support(valid, cell_mm, FILL_PX, 1.5)
    d_dy, d_dx = np.gradient(ndimage.gaussian_filter(height, 1), cell_mm)
    sloped = (np.hypot(d_dx, d_dy) > slope_max) & inside
    sloped = ndimage.binary_fill_holes(ndimage.binary_closing(sloped, square, 2))
    plain = inside & ~ndimage.binary_dilation(sloped, square,
                                              int(round(margin_mm / cell_mm)))
    weight = ndimage.gaussian_filter(plain.astype(float), smooth_mm / cell_mm)
    level = ndimage.gaussian_filter(np.where(plain, height, 0.0), smooth_mm / cell_mm)
    return np.where(weight > 0.02, level / np.maximum(weight, 1e-9), 0.0), plain


def identifiable_deformation(coefficients):
    z_u0, z_u1, z_v0, z_v1, bow_u, bow_v, twist = coefficients
    return {'tilt across (u)': z_u1 - z_u0, 'tilt along (v)': z_v1 - z_v0,
            'bow across (u)': bow_u, 'bow along (v)': bow_v, 'twist': twist}


up, skewness = material_points_up(height_raw, valid)
height_signed = height_raw if up else -height_raw
substrate_surface, deformation_coef, substrate_mask = fit_deformation(
    height_signed, valid, SUBSTRATE_FRAC)
height_model = height_signed - substrate_surface
local_level, plain_plate = local_datum(height_model, valid, CELL_MM, LOCAL_DATUM_MM,
                                       PLAIN_SLOPE, PLAIN_MARGIN_MM)
height = height_model - local_level
datum_surface = substrate_surface + local_level

print(f'skewness        {skewness:+.2f}  ->  material points '
      f'{"+z" if up else "-z, cloud flipped"}')
print(f'\nresidual deformation after levelling (mm, identifiable terms only)')
for name, value in identifiable_deformation(deformation_coef).items():
    print(f'  {name:<16} {value:+.3f}')
print(f'\nleft by the seven terms   {np.ptp(local_level[plain_plate]):.2f} mm peak to peak '
      f'over the plain plate ({100 * plain_plate.sum() / valid.sum():.0f}% of real cells)')
print(f'plain plate sd            {height_model[plain_plate].std():.4f} mm before the '
      f'local datum, {height[plain_plate].std():.4f} mm after')
FLAT_BAND_MM = 0.2      # symmetric window for reporting substrate residuals
flat = valid & (np.abs(height) < FLAT_BAND_MM)
print(f'\nfitted surface range      {np.ptp(substrate_surface):.2f} mm')
print(f'substrate residual median {np.median(height[flat]):+.4f} mm')
print(f'substrate residual sd     {height[flat].std():.4f} mm')
flat_share = flat.sum() / valid.sum()
print(f'cells used as substrate   {100 * substrate_mask.mean():.0f}% in the fit, '
      f'{100 * flat_share:.0f}% of real cells within +/-{FLAT_BAND_MM} mm of the datum')
if flat_share < 0.5:
    print('\nWARNING: less than half the plate sits at the datum. Either the deposit '
          'covers it, or a tall object is distorting the fit — check EXCLUDE_BOXES.')
```

skewness        +2.11  ->  material points +z

residual deformation after levelling (mm, identifiable terms only)
  tilt across (u)  +0.457
  tilt along (v)   +1.455
  bow across (u)   -0.683
  bow along (v)    -1.000
  twist            -0.100

left by the seven terms   0.64 mm peak to peak over the plain plate (51% of real cells)
plain plate sd            0.1117 mm before the local datum, 0.0251 mm after

fitted surface range      2.70 mm
substrate residual median +0.0012 mm
substrate residual sd     0.0433 mm
cells used as substrate   36% in the fit, 78% of real cells within +/-0.2 mm of the datum

```
def substrate_profile(array, substrate_mask, along_rows=True, min_share=0.35):
    '''Median over substrate cells: one value per row, or per column. Lines with
    too few substrate cells are left empty rather than reporting a bead flank.'''
    values = array if along_rows else array.T
    mask = substrate_mask if along_rows else substrate_mask.T
    enough = mask.sum(axis=1) >= min_share * mask.shape[1]
    profile = np.full(mask.shape[0], np.nan)
    profile[enough] = np.nanmedian(np.where(mask[enough], values[enough], np.nan), axis=1)
    return profile


def plot_deformation(height_in, surface, height_out, substrate_mask, valid,
                     extent, cell_mm, band_mm):
    n_rows, n_cols = height_in.shape
    x_axis = extent[0] + np.arange(n_cols) * cell_mm
    y_axis = extent[2] + np.arange(n_rows) * cell_mm

    fig = plt.figure(figsize=(14, 8))
    ax_long = fig.add_subplot(2, 2, 1)
    for array, style, label in [(height_in, dict(color='0.6', lw=1.6), 'measured'),
                                (surface, dict(color='k', lw=1.0, ls='--'), 'fitted'),
                                (height_out, dict(color='r', lw=1.0), 'corrected')]:
        ax_long.plot(y_axis, substrate_profile(array, substrate_mask), **style,
                     label=label)
    ax_long.axhline(0, color='k', lw=0.6, ls=':')
    ax_long.set_xlabel('y along the plate [mm]')
    ax_long.set_ylabel('substrate height [mm]')
    ax_long.set_title('longitudinal profile of the plate')
    ax_long.legend(fontsize=7)

    ax_surface = fig.add_subplot(2, 2, 2)
    image = ax_surface.imshow(surface, origin='lower', extent=extent, cmap='coolwarm',
                              aspect='equal')
    plt.colorbar(image, ax=ax_surface, label='mm')
    ax_surface.set_title('fitted deformation')
    ax_surface.set_xlabel('x [mm]')
    ax_surface.set_ylabel('y [mm]')

    ax_corrected = fig.add_subplot(2, 2, 3)
    image = ax_corrected.imshow(np.clip(height_out, 0, None), origin='lower',
                                extent=extent, cmap='viridis', aspect='equal')
    plt.colorbar(image, ax=ax_corrected, label='height above datum [mm]')
    ax_corrected.set_title('corrected height map')
    ax_corrected.set_xlabel('x [mm]')

    ax_hist = fig.add_subplot(2, 2, 4)
    residual = height_out[valid & (np.abs(height_out) < band_mm)]
    ax_hist.hist(residual, bins=200, color='0.4')
    ax_hist.axvline(0, color='k', lw=0.9, ls='--')
    ax_hist.set_xlabel(f'substrate residual, |h| < {band_mm} mm [mm]')
    ax_hist.set_ylabel('cells per bin')
    ax_hist.set_title(f'residual sd {residual.std():.4f} mm')

    fig.tight_layout()
    plt.show()


plot_deformation(height_signed, datum_surface, height, substrate_mask, valid,
                 extent, CELL_MM, FLAT_BAND_MM)
```

**How to read the deformation figure.** All axes mm.

* *Profile* — the median height of the **substrate cells** in each row, so the
  beads are excluded and all three curves describe the plate itself: grey
  measured, dashed black the seven-term model, red the correction (measured minus
  model). Gaps appear where a row is entirely covered by a bead.
* *Fitted deformation* — the modelled plate shape, diverging colour about zero.
  Compare its sign and magnitude against the straightedge reading on the physical
  plate.
* *Corrected height map* — what every later step uses; the substrate should be
  uniformly dark.
* *Residual histogram* — the error of this step, over a symmetric window
  $|h| < 0.2$ mm around the datum, which excludes the deposit without truncating
  the distribution the way the fitting mask does. A wide or skewed histogram is
  deformation the model missed.

**Good result:** grey and dashed black lying on top of each other, red flat on
zero; residual median within a few hundredths of zero, sd of the order of scanner
noise, residual map speckled with no large-scale pattern outside the beads.

**Problem:** a saddle or a ridge left in the residual map (deformation beyond what
seven terms can describe, or a tall object such as a clamp inside the region —
put it in `EXCLUDE_BOXES`, since an object near a corner has maximum leverage on
the quadratic terms and on one real scan lifted the datum by 1.10 mm); residual sd
above ~0.1 mm; more than ~45% of the plate above the beads' toe, which means the
datum is wrong rather than the plate being covered.

## 6. Separating bead from plate by surface gradient

**Theory.** A height threshold asks "is this cell higher than $h_0$?", which is a
question about the *datum*, not about the bead. Any error in the datum — the
substrate fit off by $\delta$ — moves the apparent toe and changes every area and
width derived from it. The gradient asks "is this cell on a slope?", and slope is
a derivative, so an additive datum error cancels exactly:

$$s(x,y) = \lVert \nabla h \rVert = \sqrt{\left(\frac{\partial h}{\partial x}\right)^2
+ \left(\frac{\partial h}{\partial y}\right)^2},
\qquad \nabla (h + \delta) = \nabla h$$

Measured on one scan: a $+0.7$ mm datum error changes the cross-sectional area by
$+58\%$ if the bead is defined by height, and by $0\%$ if it is defined by
gradient.

**Physical meaning.** A weld bead meets the plate at a visible toe — a change of
slope, which is what the eye and the caliper jaws find. The crest itself is flat,
so the high-slope cells form a closed ring around each bead; morphological closing
bridges the crest and hole filling turns the ring into the footprint.

**Low beads.** A bead that never reaches `CREST_MM` has no crest core to seed the
watershed, and a piece of deposit with no seed is never flooded: it would vanish.
Every such piece seeds itself, so a low bead is kept and measured like the others.

**The three lengths that matter.** Smoothing (`SMOOTH_MM`) must be large enough
that differentiating does not amplify noise and small enough not to blur the toe:
it inflates the measured toe width by roughly one $\sigma$ per side, a systematic
offset the caliper comparison in section 10 will show. `CLOSE_MM` must exceed half
the flat crest width and stay well below bead spacing, or two beads merge.
`EDGE_GUARD_MM` drops cells near a data boundary, where smoothing mixes real
heights with filled values and manufactures a slope that is not on the part.

```
def slope_map(height, cell_mm, smooth_mm):
    '''Magnitude of the surface gradient, mm per mm.'''
    smoothed = ndimage.gaussian_filter(height, smooth_mm / cell_mm)
    d_dy, d_dx = np.gradient(smoothed, cell_mm)
    return np.hypot(d_dx, d_dy)


def data_interior(valid, cell_mm, fill_px, guard_mm):
    '''Cells far enough from a data boundary for the gradient to be real.'''
    square = np.ones((3, 3), bool)
    support = ndimage.binary_closing(valid, square, fill_px)
    return ndimage.binary_erosion(support, square, int(round(guard_mm / cell_mm)))


def bead_mask(slope, interior, cell_mm, slope_toe, close_mm, open_mm):
    '''High-slope ring -> filled bead footprint.'''
    square = np.ones((3, 3), bool)
    mask = (slope > slope_toe) & interior
    mask = ndimage.binary_closing(mask, square, int(round(close_mm / (2 * cell_mm))))
    mask = ndimage.binary_fill_holes(mask)
    return ndimage.binary_opening(mask, square, max(1, int(round(open_mm / (2 * cell_mm)))))


def split_touching_beads(deposit, height, interior, cell_mm, crest_mm, min_core_mm2):
    '''Beads laid close together share a toe, and closing the gradient ring then
    bridges neighbours into one blob. Watershed separates them: each bead has one
    connected crest above `crest_mm`, those crests seed the basins, and the
    boundary falls in the valley between beads where the surface is lowest.'''
    smoothed = ndimage.gaussian_filter(np.where(np.isfinite(height), height, 0.0),
                                       SMOOTH_MM / cell_mm)
    region = deposit | ((smoothed > crest_mm * 0.35) & interior)
    region = ndimage.binary_fill_holes(region)
    cores, n_cores = ndimage.label((smoothed > crest_mm) & interior)
    for index in range(1, n_cores + 1):
        if (cores == index).sum() * cell_mm ** 2 < min_core_mm2:
            cores[cores == index] = 0
    cores, n_kept = ndimage.label(cores > 0)
    # A bead too low to reach crest_mm has no core, and a piece of the region with
    # no core is never flooded: it would vanish. Such a piece seeds itself.
    pieces, n_pieces = ndimage.label(region)
    seeded = set(np.unique(pieces[cores > 0]))
