Repository: Aaron-Cuevas/great_beads

# great_beads

Bead geometry control for robotic WAAM, with the characteristics of: 

GMAW, 1.0 mm wire, beads on steel plate first, single-bead walls next.

Serving the purpose of: 

Research stay EL-AD26-356, Landers Research Group, University of Notre Dame.

| Part | Folder | Turns this | Into this |
|---|---|---|---|
| Pipeline | `src/great_beads/` | Revopoint scan, Power Wave log, run sheet | measured beads, fitted laws |
| Model | `model/` | fitted laws | `bead_model.json`, the only file the planner reads |
| Bead Planner | `planner/` | model, target bead, plate touches | 3D prediction, FANUC program lines |

File: notebooks/waam_bead_morphology_7.ipynb (part 4 of 9)
# WAAM bead morphology — measurement pipeline
                       'the error does not repeat: it is process noise, and '
                       'layer-to-layer correction cannot remove it.' if ratio <= 0.7
                       else 'repeatable and random parts are comparable: a controller '
                            'would chase noise as often as signal.')
            print(f'  ratio       {ratio:.2f}')
            print(f'  {verdict}')
        worst = int(np.argmax([abs(np.median(g)) for g in groups])) + 1
        print(f'  largest median deviation at division {worst} of {N_DIV}\n')
else:
    print(NO_BEADS)
```

--- h_peak ---
  repeatable  0.0970 mm   (spread of the division medians)
  random      0.3113 mm   (spread within a division)
  ratio       0.31
  the error does not repeat: it is process noise, and layer-to-layer correction cannot remove it.
  largest median deviation at division 1 of 10

--- area ---
  repeatable  0.3934 mm2   (spread of the division medians)
  random      1.6247 mm2   (spread within a division)
  ratio       0.24
  the error does not repeat: it is process noise, and layer-to-layer correction cannot remove it.
  largest median deviation at division 1 of 10

**How to read the boxes.**

* *x* is the division index along travel, 1 at the arc start. *y* is the deviation
  of that division from the mean of its own bead, so every bead contributes on the
  same scale regardless of the parameters it was welded with.
* Each box holds one value per bead: red line the median, box the interquartile
  range, whiskers the rest. The grey lines behind are the individual beads.
* The dashed lines on the height panel are the zone tolerance, for scale.

**Good result:** boxes centred on zero in the middle divisions, widening only at 1
and $N$ where the arc ramps. A repeatable-to-random ratio below one means the
process is dominated by noise and is already as uniform as open loop can make it.

**Problem:** a red line that trends monotonically across the divisions is heat
accumulating along the bead, and it repeats — that is the case layer-to-layer
control is built for. Boxes uniformly wide with a flat median mean the scatter is
random; look at scan quality and clamping before blaming the process.

*With five beads each box holds five points, so read the medians and ignore the
quartiles as anything but an indication.*

```
def zone_map(beads, height, grid_origin, cell_mm, zone_mm, tol_mm, target=None):
    '''Square zones judged where a bead centreline passes. Returns crest heights,
    verdict characters and the bead id owning each zone.'''
    step = int(round(zone_mm / cell_mm))
    shape = (height.shape[0] // step, height.shape[1] // step)
    crest = np.full(shape, np.nan)
    owner = np.zeros(shape, int)
    for bead in beads:
        columns = np.clip(((bead['path'][:, 0] - grid_origin[0]) / zone_mm).astype(int),
                          0, shape[1] - 1)
        rows = np.clip(((bead['path'][:, 1] - grid_origin[1]) / zone_mm).astype(int),
                       0, shape[0] - 1)
        for row, column in set(zip(rows.tolist(), columns.tolist())):
            window = (slice(row * step, (row + 1) * step),
                      slice(column * step, (column + 1) * step))
            cells = bead['mask'][window]
            if cells.sum() < 0.05 * step * step:
                continue
            crest[row, column] = np.percentile(height[window][cells], 90)
            owner[row, column] = bead['id']
    verdict = np.full(shape, '.')
    judged = np.isfinite(crest)
    deviation = np.full(shape, np.nan)
    for bead in beads:
        mine = judged & (owner == bead['id'])
        if not mine.any():
            continue
        # Reference and zone value must be the same statistic. Using the mean of
        # the fitted per-division peaks against a 90th-percentile zone crest
        # offsets every zone of the bead by the gap between the two.
        reference = target if target is not None else float(crest[mine].mean())
        deviation[mine] = crest[mine] - reference
    measured = judged & np.isfinite(deviation)
    verdict[measured & (np.abs(deviation) <= tol_mm)] = 'o'
    verdict[measured & (np.abs(deviation) > tol_mm)] = 'x'
    return crest, verdict, owner, deviation


def plot_zone_map(deviation, verdict, extent, tol_mm):
    shown = np.where(verdict != '.', deviation, np.nan)
    fig, axis = plt.subplots(figsize=(6.0, 6.4))
    image = axis.imshow(shown, origin='lower', extent=extent, cmap='coolwarm',
                        aspect='equal', vmin=-3 * tol_mm, vmax=3 * tol_mm,
                        interpolation='nearest')
    plt.colorbar(image, ax=axis, label='crest height minus bead mean [mm]')
    rows, columns = verdict.shape
    dx = (extent[1] - extent[0]) / columns
    dy = (extent[3] - extent[2]) / rows
    for r in range(rows):
        for c in range(columns):
            if verdict[r, c] != '.':
                axis.text(extent[0] + (c + 0.5) * dx, extent[2] + (r + 0.5) * dy,
                          verdict[r, c], ha='center', va='center', fontsize=7,
                          color='k')
    axis.set_xlabel('x [mm]')
    axis.set_ylabel('y [mm]')
    axis.set_title(f'zone map, tolerance +/- {tol_mm:.2f} mm')
    fig.tight_layout()
    plt.show()


crest, verdict, owner, deviation = zone_map(beads, height, grid_origin, CELL_MM,
                                            ZONE_MM, HEIGHT_TOL_MM)
judged = verdict != '.'
if judged.any():
    print(f'zones judged    {judged.sum()}   within tolerance '
          f'{(verdict == "o").sum()} ({100 * (verdict == "o").sum() / judged.sum():.0f}%)')
    print(f'worst deviation {np.nanmax(np.abs(deviation[judged])):+.3f} mm')
    print('each zone is judged against the mean crest of its own bead, so this '
          'reads uniformity along a bead, not height against a target\n')
    print('plate seen from above, one character per '
          f'{ZONE_MM:.0f} mm zone (o within tolerance, x outside, . no bead):')
    for row in verdict[::-1]:
        print('   ' + ' '.join(row))
    plot_zone_map(deviation, verdict, extent, HEIGHT_TOL_MM)
else:
    print(NO_BEADS)
```

zones judged    70   within tolerance 47 (67%)
worst deviation +0.735 mm
each zone is judged against the mean crest of its own bead, so this reads uniformity along a bead, not height against a target

plate seen from above, one character per 10 mm zone (o within tolerance, x outside, . no bead):
   . . . . . . . x . . x x . x
   . . . . . . . o x . o x . x
   . . . . . . . o x . o x . o
   . . . . . . . x x . . o . o
   . . . . . . . o o . . o . o
   . . . . . . . o o . . o . o
   . . . . . . . x o . x o . o
   . . . . . . . x x . o o . o
   . . . . . . . x x o o o . o
   . . . . . . o . . . . x . o
   . . . . . . o o o . . . . x
   . . . . . . x . x o o . . x
   . . . . . . . . . . o . . x
   . . . . . . . . . . o o o o
   . o o o o o o o o o o . . .
   . . . . . . . . . . . . . .

```
def write_divisions_csv(path, beads, positions):
    with open(path, 'w', newline='') as handle:
        writer = csv.writer(handle)
        writer.writerow(['plate', 'bead_id', 'position', 'division', 's_mid_mm',
                         'h_peak_mm', 'w_fwhm_mm', 'w_toe_mm', 'area_mm2'])
        for bead in beads:
            for d in bead['divisions']:
                writer.writerow([PLATE_ID, bead['id'], positions.get(bead['id'], ''),
                                 d['division'], f"{d['s_mid']:.2f}",
                                 f"{d['h_peak']:.4f}", f"{d['w_fwhm']:.4f}",
                                 f"{d['w_toe']:.4f}", f"{d['area']:.3f}"])


if beads:
    write_divisions_csv(OUT_DIR / 'divisions.csv', beads, POSITIONS)
    print(f'wrote {OUT_DIR / "divisions.csv"}: '
          f'{sum(len(b["divisions"]) for b in beads)} rows')
else:
    print(NO_BEADS)
```

wrote output/divisions.csv: 100 rows

**How to read the results.**

* *Along-bead curves* — division number on $x$, counted along the centreline -- which end the torch
  started from is not in the scan and has to come from the program --, the
  measured quantity on $y$ in mm or mm². Divisions 1 and $N$ sit on the arc start
  and stop ramps, so a dip at both ends is the process, not a measurement
  artefact; that is why the caliper stations in section 10 are the division
  centres.
* *Zone map* — deviation of each zone's crest from its bead's mean, red high, blue
  low, characters repeating the verdict. Only zones crossed by a centreline are
  judged.

**Good result:** flat curves between the end ramps, CV of a few percent, a zone
map that is almost all `o` with any `x` at the ends.

**Problem:** a monotonic drift along a bead points at heat accumulation — compare
it against the run order in section 9, since the randomised order is what makes
drift separable from parameter effects. `x` clusters in the middle of a bead
indicate a feeding or standoff problem at that point. Beads of very different
means with all-`o` maps are individually uniform but not equal to each other,
which is a parameter question, not a stability one.

### The bead as a solid

Sections 7 and 8 reduce each bead to numbers: a crest height and a width per
division, an area, a centreline. Those numbers describe a shape, and putting the
shape back together is the quickest way to see whether they describe the bead
that is actually on the plate.

Each division contributes one cross-section, placed at its own point along the
centreline and turned to face along the path. Sweeping them gives the surface.
The profile used is a parabola through the crest, falling to zero at the toe --
the same shape `parabola_peak` fits when it reads the crest height, so the solid
shown is the model the measurements assume, not an independent reading of the
scan. Where it departs from the height map, the measurements are the thing to
distrust.

```
def division_profile(half_width, peak, n_across=41):
    '''One cross-section: a parabola from toe to toe, peaking at the crest.'''
    t = np.linspace(-half_width, half_width, n_across)
    if half_width <= 0 or peak <= 0:
        return t, np.zeros_like(t)
    return t, peak * np.clip(1.0 - (t / half_width) ** 2, 0.0, None)


def bead_surface(bead, width_key='w_toe', n_across=41):
    '''Sweep the measured cross-sections along the centreline.

    Returns X, Y, Z grids, one row per division. The centreline is resampled to
    the division midpoints, and the local tangent gives the direction each
    section faces, so a curved bead stays curved.'''
    divisions = bead['divisions']
    path = np.asarray(bead['path'], float)
    if len(path) < 2 or len(divisions) < 2:
        return None

    steps = np.linalg.norm(np.diff(path, axis=0), axis=1)
    s_path = np.concatenate([[0.0], np.cumsum(steps)])
    s_mid = np.array([d['s_mid'] for d in divisions])
    centres = np.column_stack([np.interp(s_mid, s_path, path[:, 0]),
                               np.interp(s_mid, s_path, path[:, 1])])

    tangents = np.gradient(centres, axis=0)
    norms = np.linalg.norm(tangents, axis=1, keepdims=True)
    tangents = tangents / np.where(norms == 0, 1.0, norms)
    normals = np.column_stack([-tangents[:, 1], tangents[:, 0]])

    X, Y, Z = [], [], []
    for centre, normal, division in zip(centres, normals, divisions):
        t, h = division_profile(0.5 * division[width_key], division['h_peak'],
                                n_across)
        offsets = centre[None, :] + t[:, None] * normal[None, :]
        X.append(offsets[:, 0])
        Y.append(offsets[:, 1])
        Z.append(h)
    return np.array(X), np.array(Y), np.array(Z)


def plot_beads_3d(beads, width_key='w_toe', elev=38, azim=-62):
    surfaces = [(b, bead_surface(b, width_key)) for b in beads]
    surfaces = [(b, s) for b, s in surfaces if s is not None]
    if not surfaces:
        print('No bead has enough divisions to sweep.')
        return

    fig = plt.figure(figsize=(13, 5.6))
    ax = fig.add_subplot(1, 2, 1, projection='3d')
    palette = plt.cm.tab10(np.linspace(0, 1, 10))
    for index, (bead, (X, Y, Z)) in enumerate(surfaces):
        ax.plot_surface(X, Y, Z, rstride=1, cstride=2, linewidth=0.15,
                        edgecolor='0.35', color=palette[index % 10], alpha=0.95,
                        shade=True, antialiased=True)
    ax.set_xlabel('x [mm]', fontsize=8)
    ax.set_ylabel('y [mm]', fontsize=8)
    ax.set_zlabel('height [mm]', fontsize=8)
    ax.set_title('beads swept from their measured sections\n'
                 '(colours match the panel on the right)', fontsize=9.5)
    ax.tick_params(labelsize=7)
    ax.view_init(elev=elev, azim=azim)
    every = np.concatenate([Z.ravel() for _, (_, _, Z) in surfaces])
    ax.set_zlim(0, max(every.max() * 1.45, 0.5))
    ax.set_box_aspect((1.5, 1.2, 0.45))

    ax2 = fig.add_subplot(1, 2, 2)
    for index, (bead, _) in enumerate(surfaces):
        s_mid = [d['s_mid'] for d in bead['divisions']]
        ax2.plot(s_mid, [d['h_peak'] for d in bead['divisions']], '-o', ms=3.5,
                 lw=1.1, color=palette[index % 10], label=f'bead {bead["id"]}')
    ax2.set_xlabel('distance along the bead [mm]')
    ax2.set_ylabel('crest height [mm]')
    ax2.set_title('crest along each bead, the ridge line of the solid',
                  fontsize=9.5, pad=10)
    ax2.grid(alpha=0.3, lw=0.4)
    ax2.legend(fontsize=7.5, frameon=False, ncol=2)

    fig.tight_layout()
    plt.show()

    print(f'{"bead":>5} {"length":>8} {"h_peak":>8} {"w_toe":>8} '
          f'{"swept vol":>10} {"A x L":>9} {"gap":>7}')
    print('-' * 62)
    for bead, (X, Y, Z) in surfaces:
        divisions = bead['divisions']
        length = bead['length']
        # Volume of the swept solid, division by division: the parabola encloses
        # two thirds of the box that contains it.
        swept = sum((2.0 / 3.0) * d[width_key] * d['h_peak'] for d in divisions)
        swept *= length / len(divisions)
        measured = float(np.mean([d['area'] for d in divisions])) * length
        print(f'{bead["id"]:>5} {length:>8.1f} '
              f'{np.mean([d["h_peak"] for d in divisions]):>8.2f} '
              f'{np.mean([d[width_key] for d in divisions]):>8.2f} '
              f'{swept:>10.0f} {measured:>9.0f} '
              f'{100 * (swept - measured) / measured:>+6.0f}%')
    print('\nswept volume is the parabola model; A x L is the raster sum the '
          'measurements use. A large gap means the parabola is the wrong profile '
          'for these beads, so h_peak and the area disagree about the same metal.')


if beads:
    plot_beads_3d(beads)
else:
    print(NO_BEADS)
```

 bead   length   h_peak    w_toe  swept vol     A x L     gap
--------------------------------------------------------------
    1     23.9     1.63     4.15        112       126    -11%
    2     92.0     1.85     5.24        611       590     +4%
    3     78.4     1.71     4.54        428       454     -6%
    4     72.9     1.63     5.03        428       441     -3%
    5    118.0     1.83     4.67        695       733     -5%
    6     21.8     1.94     6.77        203       169    +20%
    7     20.3     1.73     4.74        112       128    -12%
    8     18.8     1.66     4.96        107       120    -11%
    9     19.6     1.46     3.43         68        84    -19%
   10    124.2     1.69     4.76        668       731     -9%

swept volume is the parabola model; A x L is the raster sum the measurements use. A large gap means the parabola is the wrong profile for these beads, so h_peak and the area disagree about the same metal.

## 9. Process signals: the voltage sweep and the Power Wave log

**Theory.** The geometry in sections 7 and 8 tells you *what* the bead became. It
does not tell you what the arc was doing while it formed. Two passes with the same
commanded parameters can deposit differently if the machine delivered a different
current, and from the scan alone that difference is invisible.

On the Lincoln Power Wave R450 current is not a commandable input in this setup —
it is an outcome of the waveform, the wire feed speed and the arc length. What is
exposed is **voltage**. So the machine is characterised by sweeping voltage across
its usable range at a fixed wire feed speed and travel speed, and recording what
current comes back:

$$I = f(V) \quad \text{at fixed WFS, TS}$$

**Physical meaning.** That curve is the transfer function of the power source as
configured. It converts a commanded voltage — the only handle available — into the
current that actually melts wire, which is what the mass balance in section 10
depends on. Sweeping also exposes the usable window: the ends of the range are
where the arc goes unstable, and the sweep is how you find them before a build
rather than during one.

**Real-time data.** Lincoln's Power Wave Manager exports the weld log directly:
voltage, current and wire feed speed sampled through each pass. That log is richer
than the sweep — it carries within-pass variation, arc starts and any instability —
and it is synchronised to the pass that produced the bead the scanner later
measures. Where the log is available it supersedes the sweep as the description of
what the arc did.

**Output.** Per-voltage current statistics from the sweep and per-pass electrical
statistics from the log. Both inputs are optional: the section writes templates and
stays inert until the files exist.

```
SWEEP_CSV = OUT_DIR / 'voltage_sweep.csv'
POWERWAVE_CSV = OUT_DIR / 'powerwave_log.csv'

SWEEP_COLUMNS = ['v_set', 'wfs_ipm', 'ts_mm_s', 'current_a', 'note']
LOG_COLUMNS = ['pass_id', 'time_s', 'voltage_v', 'current_a', 'wfs_ipm']


def write_template(path, columns, example_rows):
    if path.exists():
        return False
    with open(path, 'w', newline='') as handle:
        writer = csv.writer(handle)
        writer.writerow(columns)
        writer.writerows(example_rows)
    return True


def read_table(path, numeric):
    with open(path, newline='') as handle:
        rows = list(csv.DictReader(handle))
    out = []
    for row in rows:
        parsed = {}
        for key, value in row.items():
            if key in numeric:
                try:
                    parsed[key] = float(value)
                except (TypeError, ValueError):
                    parsed[key] = None
            else:
                parsed[key] = value
        out.append(parsed)
    return out


if write_template(SWEEP_CSV, SWEEP_COLUMNS,
                  [[v, 25.0, 6.0, '', ''] for v in (16, 17, 18, 19, 20)]):
    print(f'wrote {SWEEP_CSV} - fill in current_a for each commanded voltage')

if write_template(POWERWAVE_CSV, LOG_COLUMNS, []):
    print(f'wrote {POWERWAVE_CSV} - export from Power Wave Manager into this shape')

sweep = [r for r in read_table(SWEEP_CSV, {'v_set', 'wfs_ipm', 'ts_mm_s', 'current_a'})
         if r['current_a'] is not None]
log = [r for r in read_table(POWERWAVE_CSV, {'time_s', 'voltage_v', 'current_a',
                                             'wfs_ipm'})
       if r['current_a'] is not None]

print(f'sweep rows      {len(sweep)} with current recorded')
print(f'power wave log  {len(log)} samples')
```

sweep rows      0 with current recorded
power wave log  0 samples

```
def sweep_response(sweep):
    volts = np.array([r['v_set'] for r in sweep])
    amps = np.array([r['current_a'] for r in sweep])
    slope, intercept = np.polyfit(volts, amps, 1)
    return slope, intercept, volts, amps


def log_by_pass(log):
    passes = {}
    for row in log:
        passes.setdefault(str(row['pass_id']), []).append(row)
    summary = []
    for pass_id, rows in sorted(passes.items()):
        amps = np.array([r['current_a'] for r in rows])
        volts = np.array([r['voltage_v'] for r in rows if r['voltage_v'] is not None])
        summary.append(dict(pass_id=pass_id, samples=len(rows),
                            v_mean=float(volts.mean()) if len(volts) else float('nan'),
                            v_sd=float(volts.std()) if len(volts) else float('nan'),
                            i_mean=float(amps.mean()), i_sd=float(amps.std())))
    return summary


if len(sweep) >= 2:
    slope, intercept, volts, amps = sweep_response(sweep)
    print(f'I(V) slope      {slope:+.1f} A per volt   intercept {intercept:+.1f} A')
    print(f'range covered   {volts.min():.1f} to {volts.max():.1f} V, '
          f'{amps.min():.0f} to {amps.max():.0f} A')
    fig, axis = plt.subplots(figsize=(5.6, 4.0))
    axis.plot(volts, amps, 'ko', ms=5, label='measured')
    grid = np.linspace(volts.min(), volts.max(), 50)
    axis.plot(grid, slope * grid + intercept, 'r-', lw=1.2, label=f'{slope:+.1f} A/V')
    axis.set_xlabel('commanded voltage [V]')
    axis.set_ylabel('current [A]')
    axis.set_title('power source response at fixed WFS and TS')
    axis.grid(alpha=0.3, lw=0.4)
    axis.legend(fontsize=8)
    fig.tight_layout()
    plt.show()
else:
    print(f'{SWEEP_CSV.name} has no current readings yet - sweep the voltage range '
          'and record the current at each step.')

if log:
    print(f'\n{"pass":>8} {"samples":>8} {"V mean":>8} {"V sd":>6} '
          f'{"I mean":>8} {"I sd":>6}')
    for row in log_by_pass(log):
        print(f'{row["pass_id"]:>8} {row["samples"]:>8} {row["v_mean"]:>8.2f} '
              f'{row["v_sd"]:>6.2f} {row["i_mean"]:>8.1f} {row["i_sd"]:>6.1f}')
    print('\nWithin-pass sd is the arc stability of that pass. A pass whose sd is far '
          'above the others produced a bead whose geometry should not be trusted as a '
          'clean sample of its commanded parameters.')
```

voltage_sweep.csv has no current readings yet - sweep the voltage range and record the current at each step.

**How to read this section.**

* The sweep plot is *commanded voltage* against *delivered current*, one point per
  step, with a straight line through them. The slope is how many amps you buy per
  volt on this machine, at that wire feed speed.
* **Good:** points close to the line across the whole range, and a slope that
  reproduces on a later day. Voltage is then a usable handle and the machine is
  repeatable.
* **Problem:** curvature or scatter at one end of the range marks where the arc
  stops behaving; stay inside the linear part when picking parameters in the next
  section. A slope that changes between sessions means something upstream moved
  (contact tip, stick-out, gas), and the geometry model drifts with it.
* The per-pass table comes from the log, not the sweep. Compare `I sd` across
  passes: it is arc stability, and it is the first thing to check when one layer's
  geometry is an outlier and nothing in the commanded parameters explains it.

## 10. Wall build: layer-to-layer correction

**Theory.** The build is a single-bead wall: one bead per layer, each deposited on
the one below. Deposition is a mass balance. Wire is fed at speed $v_w$ through an
area $\pi d^2/4$ and laid down at travel speed $v_t$, so the cross-section it must
form is

$$A = \eta \, \frac{\pi d^2}{4} \, \lambda,
\qquad \lambda = \frac{v_w}{v_t}$$

with $\eta$ the deposition efficiency: the fraction of fed wire that ends up in the
bead rather than lost to spatter, oxidation or fume. Ideal mass balance is
$\eta = 1$; a real cell is lower, and the value is specific to the machine, the
wire and the shielding.

**Physical meaning.** $\eta$ is not knowable in advance, so the first layer is
always a guess. But it *is* measurable after one layer: scan the bead, measure its
area, and invert the model.

$$\hat\eta = \frac{A_{\text{meas}}}{\frac{\pi d^2}{4}\lambda}$$

From then on the model predicts forward. Given a target area, the wire feed speed
for the next layer follows by inverting the same equation with the corrected
$\hat\eta$:

$$v_w^{\text{next}} = \frac{4\,A_{\text{target}}}{\eta\,\pi d^2}\; v_t$$

**Why this replaces the randomised matrix.** The earlier plan welded a randomised
grid of parameters, measured everything, and fitted a model at the end. That design
answers *how does geometry respond to* $\lambda$ — a question about the process in
general. A wall build asks a narrower question: *what should the next layer use*.
Each layer supplies the correction for the one after it, so five guided passes
carry more information about this build than twenty-five unguided ones, and the
correction arrives while the wall is still being made rather than after it.

Randomisation existed to stop thermal drift from imitating the effect of $\lambda$.
In a wall that protection is not needed the same way, because $\lambda$ is no
longer varied to measure its effect — it is varied to hit a target. Thermal drift
is not a confounder here; it is a disturbance, and it appears as drift in
$\hat\eta$ from layer to layer, which the update tracks directly.

**Output.** The guided starting point, a rehearsal showing how fast the correction
converges, and — once a layer has been measured — the parameters for the next one.

```
IPM_TO_MM_S = 25.4 / 60

START_WFS_IPM = 25.0        # guided starting point for this build
START_VOLTAGE = 18.0
TRAVEL_MM_S = 6.0           # held fixed; voltage is the electrical handle
TARGET_AREA_MM2 = 18.0      # cross-section every layer should reach
MAX_PASSES = 5
MAX_WFS_IPM = 700.0         # machine ceiling; a recommendation above this is unreachable
ETA_START = 1.0             # ideal mass balance, corrected after the first layer


def predicted_area(wfs_mm_s, ts_mm_s, eta):
    return eta * np.pi * WIRE_DIA_MM ** 2 * (wfs_mm_s / ts_mm_s) / 4


def efficiency_from(area_mm2, wfs_mm_s, ts_mm_s):
    ideal = np.pi * WIRE_DIA_MM ** 2 * (wfs_mm_s / ts_mm_s) / 4
    return float(area_mm2 / ideal) if ideal > 0 else float('nan')


def wfs_for_target(target_mm2, ts_mm_s, eta):
    return 4 * target_mm2 * ts_mm_s / (eta * np.pi * WIRE_DIA_MM ** 2)


start_wfs = START_WFS_IPM * IPM_TO_MM_S
print(f'wire {WIRE_DIA_MM} mm, travel {TRAVEL_MM_S} mm/s fixed, '
      f'target {TARGET_AREA_MM2} mm2')
print(f'layer 1 at {START_WFS_IPM} IPM ({start_wfs:.2f} mm/s), {START_VOLTAGE} V, '
      f'eta assumed {ETA_START}')
print(f'layer 1 predicts {predicted_area(start_wfs, TRAVEL_MM_S, ETA_START):.2f} mm2 '
      f'against the {TARGET_AREA_MM2} mm2 target')
needed_wfs = wfs_for_target(TARGET_AREA_MM2, TRAVEL_MM_S, 0.9) / IPM_TO_MM_S
if needed_wfs > MAX_WFS_IPM:
    print(f'\nReaching {TARGET_AREA_MM2} mm2 at {TRAVEL_MM_S} mm/s needs about '
          f'{needed_wfs:.0f} IPM, above the {MAX_WFS_IPM:.0f} IPM ceiling. Set a '
          'smaller TARGET_AREA_MM2 or a slower travel speed before welding.')
if predicted_area(start_wfs, TRAVEL_MM_S, ETA_START) < 0.5 * TARGET_AREA_MM2:
    print('\nThe starting point is far below the target: layer 1 is a probe for eta, '
          'not an attempt at the target. Expect a large correction into layer 2.')
```

wire 1.0 mm, travel 6.0 mm/s fixed, target 18.0 mm2
layer 1 at 25.0 IPM (10.58 mm/s), 18.0 V, eta assumed 1.0
layer 1 predicts 1.39 mm2 against the 18.0 mm2 target

The starting point is far below the target: layer 1 is a probe for eta, not an attempt at the target. Expect a large correction into layer 2.

### Rehearsal: how fast does the correction converge?

This is a **simulation**, not a measurement. It runs the same update rule against a
process whose true efficiency is known, so convergence can be checked before any
metal is deposited. Nothing here touches the scan.

The simulated process has a true $\eta$ the model does not know, plus multiplicative
noise: the same commanded parameters do not deposit the same area twice. That noise
is the floor. No correction rule drives the error below it, and a rehearsal that
appears to do better than its own noise is a rehearsal with a bug.

```
SIM_TRUE_ETA = 0.93         # what the process really does, hidden from the model
SIM_NOISE_SD = 0.035        # pass-to-pass variation at fixed parameters
SIM_SEED = 7


def rehearse(passes, target_mm2, ts_mm_s, start_wfs_mm_s, eta_start,
             true_eta, noise_sd, seed):
    rng = np.random.default_rng(seed)
    wfs, eta_hat, history = start_wfs_mm_s, eta_start, []
    for layer in range(1, passes + 1):
        predicted = predicted_area(wfs, ts_mm_s, eta_hat)
        measured = (predicted_area(wfs, ts_mm_s, true_eta)
                    * (1 + rng.normal(0, noise_sd)))
        history.append(dict(layer=layer, wfs=wfs, eta_used=eta_hat,
                            predicted=predicted, measured=measured,
                            error=measured - target_mm2))
        eta_hat = efficiency_from(measured, wfs, ts_mm_s)
        wfs = wfs_for_target(target_mm2, ts_mm_s, eta_hat)
    return history, eta_hat


history, eta_final = rehearse(MAX_PASSES, TARGET_AREA_MM2, TRAVEL_MM_S, start_wfs,
                              ETA_START, SIM_TRUE_ETA, SIM_NOISE_SD, SIM_SEED)

print(f'{"layer":>6} {"WFS mm/s":>9} {"WFS IPM":>8} {"eta used":>9} '
      f'{"predicted":>10} {"measured":>9} {"error":>8}')
print('-' * 68)
for row in history:
    print(f'{row["layer"]:>6} {row["wfs"]:>9.2f} {row["wfs"] / IPM_TO_MM_S:>8.1f} '
          f'{row["eta_used"]:>9.3f} {row["predicted"]:>10.2f} '
          f'{row["measured"]:>9.2f} {row["error"]:>+8.2f}')

noise_floor = SIM_NOISE_SD * TARGET_AREA_MM2
settled = [abs(r['error']) for r in history[1:]]
print(f'\neta estimate    {eta_final:.3f}   true {SIM_TRUE_ETA}')
print(f'noise floor     {noise_floor:.2f} mm2 at the target area')
print(f'|error| layer 1 {abs(history[0]["error"]):.2f} mm2')
print(f'|error| layers 2-{MAX_PASSES} mean {np.mean(settled):.2f} mm2')
print('  ' + ('settled at the noise floor: the correction has nothing left to remove.'
              if np.mean(settled) < 2 * noise_floor else
              'still above the noise floor: eta is drifting, not just noisy.'))
```

 layer  WFS mm/s  WFS IPM  eta used  predicted  measured    error
--------------------------------------------------------------------
     1     10.58     25.0     1.000       1.39      1.29   -16.71
     2    147.85    349.3     0.930      18.00     18.19    +0.19
     3    146.33    345.7     0.940      18.00     17.64    -0.36
     4    149.29    352.7     0.921      18.00     17.61    -0.39
     5    152.62    360.5     0.901      18.00     18.28    +0.28

eta estimate    0.915   true 0.93
noise floor     0.63 mm2 at the target area
|error| layer 1 16.71 mm2
|error| layers 2-5 mean 0.31 mm2
  settled at the noise floor: the correction has nothing left to remove.

```
def plot_rehearsal(history, target_mm2, noise_floor, true_eta):
    layers = [r['layer'] for r in history]
    fig, ax = plt.subplots(1, 3, figsize=(14, 4.0))

    ax[0].axhline(target_mm2, color='r', lw=1.2, ls='--', label='target')
    ax[0].plot(layers, [r['measured'] for r in history], 'ko-', ms=5, label='measured')
    ax[0].plot(layers, [r['predicted'] for r in history], 'o--', ms=4, color='0.55',
               label='predicted before welding')
    ax[0].set_ylabel('cross-section [mm2]')
    ax[0].set_title('area against the target')
    ax[0].legend(fontsize=8)

    ax[1].axhspan(-noise_floor, noise_floor, color='0.85', label='process noise')
    ax[1].axhline(0, color='k', lw=0.8, ls=':')
    ax[1].plot(layers, [r['error'] for r in history], 'ko-', ms=5)
    ax[1].set_ylabel('measured - target [mm2]')
    ax[1].set_title('error per layer')
    ax[1].legend(fontsize=8)

    ax[2].axhline(true_eta, color='r', lw=1.2, ls='--', label='true')
    ax[2].plot(layers, [r['eta_used'] for r in history], 'ko-', ms=5, label='estimate')
    ax[2].set_ylabel('deposition efficiency')
    ax[2].set_title('what the model believes')
    ax[2].legend(fontsize=8)

    for axis in ax:
        axis.set_xlabel('layer')
        axis.set_xticks(layers)
        axis.grid(alpha=0.3, lw=0.4)
    fig.tight_layout()
    plt.show()


plot_rehearsal(history, TARGET_AREA_MM2, noise_floor, SIM_TRUE_ETA)
```

**How to read the rehearsal.**

* Left: measured area per layer against the target, with the prediction the model
  made *before* that layer was welded. Layer 1's prediction is deliberately wrong —
  $\eta$ starts at the ideal 1.0, and the first layer is what corrects it.
* Middle: error per layer with the process-noise band behind it. **Good:** the error
  drops into the band by layer 2 and stays there. **Problem:** a trend that keeps
  drifting after layer 2 means $\eta$ itself is moving — heat accumulating,
  stick-out changing as the wall grows — and one scalar correction is no longer
  enough.
* Right: the estimate of $\eta$ converging on the truth.

The step from layer 1 to layer 2 corrects a *systematic* error and is large.
Everything after it chases *random* error and is small. That is the same split the
boxplots in section 8 make within a single bead: a controller removes the first and
cannot remove the second.

```
if beads:
    layer = max(beads, key=lambda b: b['length'])
    measured_area = float(np.mean([d['area'] for d in layer['divisions']]))
    eta_hat = efficiency_from(measured_area, start_wfs, TRAVEL_MM_S)
    wfs_next = wfs_for_target(TARGET_AREA_MM2, TRAVEL_MM_S, eta_hat)
    print(f'measured area   {measured_area:.2f} mm2 '
          f'(mean over {len(layer["divisions"])} divisions)')
    print(f'implied eta     {eta_hat:.3f}')
    print(f'next layer      {wfs_next / IPM_TO_MM_S:.1f} IPM ({wfs_next:.2f} mm/s) '
          f'at {TRAVEL_MM_S} mm/s travel')
    if wfs_next / IPM_TO_MM_S > MAX_WFS_IPM:
        print(f'\nAbove the {MAX_WFS_IPM:.0f} IPM ceiling: this target area is not '
              'reachable at this travel speed. Lower TARGET_AREA_MM2, or slow the '
              'travel speed to raise lambda without more wire.')
    if not 0.3 <= eta_hat <= 1.0:
        print('\nOutside the physical range 0.3 to 1.0: this scan was not welded at '
              'the parameters above, or WIRE_DIA_MM does not match the machine.')
    bow_along = identifiable_deformation(deformation_coef)['bow along (v)']
    if abs(bow_along) > 0.5:
        print(f'\nBow along travel is {bow_along:+.2f} mm. Heat is bending the plate, so '
              'part of the height change between layers is the substrate moving, not '
              'the bead growing. Re-level against the current scan before trusting '
              'the next height reading.')
else:
    print(NO_BEADS)
    print('The recommendation needs one measured layer. Weld layer 1 at the starting '
          'parameters above, scan it, and run this notebook again.')
```

measured area   5.88 mm2 (mean over 10 divisions)
implied eta     4.247
next layer      76.5 IPM (32.38 mm/s) at 6.0 mm/s travel

Outside the physical range 0.3 to 1.0: this scan was not welded at the parameters above, or WIRE_DIA_MM does not match the machine.

Bow along travel is -1.00 mm. Heat is bending the plate, so part of the height change between layers is the substrate moving, not the bead growing. Re-level against the current scan before trusting the next height reading.

**Using the recommendation.** The number printed is the wire feed speed for the
*next* layer, derived from the layer just measured. It assumes travel speed stays
fixed and that voltage is set for a stable arc at that wire feed speed — which is
what the sweep in section 9 is for.

Two limits worth stating. The update uses the most recent layer only, so a single
bad scan moves the recommendation as much as a real process change; with more
layers in hand, averaging the last two or three estimates of $\eta$ is the obvious
next step. And the correction is a scalar: it moves the whole layer up or down and
cannot fix a bead that is non-uniform *along* its own travel. That failure mode is
what the boxplots in section 8 detect, and it needs a correction that varies along
the path rather than one number per layer.

## 11. The welding log and the mass balance

Each bead measured in section 7 is paired here with the settings it was welded
with, and all of them together test the mass balance. Linking the scan to the
robot, so a bead can be welded where it was planned, comes later, in section 13.

### The test matrix and the welding log

The run table has two parts. Schedules 1 to 6 vary travel speed (20, 25 and
30 IPM). From schedule 7 on, travel speed is fixed at 25 IPM and the runs cover
the plane of wire feed {300, 225, 150} IPM against voltage {16, 18, 20} V, the
process map Dr. Landers asked for. All runs use a 0.3 in stick-out and a
0.035 in tip-to-plate gap. Results accumulate in a CSV between scans.

Two scans of the same plate feed it. `nubec.ply` holds the twelve short beads of
schedules 1 to 10 and writes under `plate-1`. `cloud0.ply` is the long-bead side
and writes under `plate-1b`: one single-schedule bead, A (schedule 11), and four
lines welded in stretches. B2 and B3 were already in `nubec.ply`. C was cut twice
on its way. D is five stretches end to end, welded with schedules 1 to 5 as
re-entered for it: 25 IPM travel and wire feed 300, 250, 200, 150 and 150 IPM. The last stretch was commanded as 100 IPM, but it ran at 150 IPM, so `D5` repeats `D4`.
Each stretch of D enters the results as its own row, `D1` to `D5`. `TEST_MATRIX`
keeps schedules 1 to 5 as they were when the short beads were welded.

`TEST_MATRIX` is the design and does not change. `PLATE_BEADS` says which test
each bead on *this* plate was welded with, in the stack order section 7 assigned.
Get that mapping wrong and the regression pairs areas with the wrong parameters:
the symptom is a negative correlation between $\lambda$ and area, which is
physically impossible, since more wire per millimetre cannot deposit less metal.

```
RESULTS_CSV = Path('results/bead_areas.csv')   # accumulates across scans
IPM_TO_MM_S = 25.4 / 60

TEST_MATRIX = {               # schedule -> (WFS ipm, travel ipm, voltage)
     1: (325, 25, 16),   2: (325, 20, 18),   3: (300, 25, 18),
     4: (300, 20, 16),   5: (325, 30, 18),   6: (300, 20, 20),
     7: (300, 25, 16),   8: (300, 25, 18),   9: (300, 25, 20),
    10: (225, 25, 16),  11: (225, 25, 18),  12: (225, 25, 20),
    13: (150, 25, 16),  14: (150, 25, 18),  15: (150, 25, 20),
}

# Runs outside the 15-test design, welded on purpose or by mistake. A bead welded
# at known settings is a point on the fit whatever plan it belonged to.
EXTRA_SCHEDULES = {
    'A1': (276, 23, 16),      # lambda = 12 series, welded before schedule 6
    'A2': (276, 23, 17),
}

# Lines welded with more than one schedule, by plate: where each stretch begins
# [mm from the welded start, None = the end of the bead] and what it was welded
# with. own_starts says whether every stretch began with a new arc start or the
# schedule changed with the arc on. A line with 'tests' gives one row of results
# per stretch.
B2_B3 = dict(
    B2=dict(own_starts=False, edges=[0, 50, None], wfs=[300, 150], travel=25,
            voltage=18, feedback=[(169.8, 18.1), (104.6, 18.1)]),
    B3=dict(own_starts=False, edges=[0, 60, 65, 70, 75, None],
            wfs=[300, 262.5, 225, 187.5, 150], travel=25, voltage=18,
            feedback=[(175.4, 17.9), (164.2, 16.8), (139.7, 16.9),
                      (120.6, 17.5), (39.5, 25.5)]))
LONG_BEADS_BY_PLATE = {
    'plate-1': {name: dict(spec, start='-x') for name, spec in B2_B3.items()},
    'plate-1b': {
        # D: schedules 1 to 5 as re-entered for it, travel fixed, 18 V and wire feed
        # stepping down. TEST_MATRIX keeps 1 to 5 as they were when the short beads
        # of plate-1 were welded.
        'D': dict(start='+y', own_starts=True, edges=[0, 19.5, 38.5, 57.5, 78.0, None],
                  wfs=[300, 250, 200, 150, 150], travel=25, voltage=18,
                  feedback=[(149.4, 18.2), (144.6, 17.8), (117.7, 17.9), (72.6, 17.8),
                            (91.1, 17.6)],
                  tests=['D1', 'D2', 'D3', 'D4', 'D5']),
        **{name: dict(spec, start='-y') for name, spec in B2_B3.items()},
        # A: one schedule and one start. As a line of one stretch it shows what its
        # whole-bead mean hides: the level it settles to, and its start.
        'A': dict(start='+y', own_starts=True, edges=[0, None], wfs=[225], travel=25,
