Repository: Aaron-Cuevas/great_beads

# great_beads

Bead geometry control for robotic WAAM, with the characteristics of: 

GMAW, 1.0 mm wire, beads on steel plate first, single-bead walls next.

Serving the purpose of: 

Research stay EL-AD26-356, Landers Research Group, University of Notre Dame.

| Part | Folder | Turns this | Into this |
|---|---|---|---|
| Pipeline | `src/great_beads/` | Revopoint scan, Power Wave log, run sheet | measured beads, fitted laws |
| Model | `model/` | fitted laws | `bead_model.json`, the only file the planner reads |
| Bead Planner | `planner/` | model, target bead, plate touches | 3D prediction, FANUC program lines |

File: notebooks/waam_bead_morphology_7.ipynb (part 5 of 9)
# WAAM bead morphology — measurement pipeline
                  voltage=18, feedback=None)},
}
LONG_BEADS_BY_PLATE['plate-1c'] = {
    # Two lines of five schedules, 25.4 mm each, changed with the arc on.
    # W: 18 V, wire feed stepping down. V: 225 IPM, voltage stepping down.
    # The changes of W land 6 mm before their programmed place and 25.0 mm apart;
    # its edges are where the fit of the next section finds them. In V the area
    # does not step, the changes cannot be located, and the edges are the
    # programmed ones.
    'W': dict(start='+y', own_starts=False, edges=[0, 19.1, 44.2, 69.2, 94.2, None],
              pitch=25.4,
              wfs=[300, 262.5, 225, 187.5, 150], travel=25, voltage=18,
              feedback=[(161.0, 17.9), (147.2, 17.8), (137.4, 17.9), (121.2, 17.8),
                        (74.4, 17.0)],
              tests=['W1', 'W2', 'W3', 'W4', 'W5']),
    'V': dict(start='+x', own_starts=False, edges=[0, 25.4, 50.8, 76.2, 101.6, None],
              pitch=25.4,
              wfs=[225, 225, 225, 225, 225], travel=25, voltage=[20, 19, 18, 17, 16],
              feedback=[(133.4, 19.8), (138.5, 18.8), (126.8, 18.0), (132.8, 16.9),
                        (136.3, 15.8)],
              tests=['V1', 'V2', 'V3', 'V4', 'V5']),
}
CUT_BEADS_BY_PLATE = {      # lines that stopped and started again by themselves
    'plate-1b': {'C': dict(start='-y')},
}
LONG_BEADS = LONG_BEADS_BY_PLATE.get(PLATE_ID, {})
CUT_BEADS = CUT_BEADS_BY_PLATE.get(PLATE_ID, {})

# A row left out of the slope, with the reason. It stays in the table and on the
# plot.
FIT_LEAVE_OUT = {
    'W1': 'opened by the arc start and 19 mm long: the level is still coming down '
          'from the start when the next change arrives',
}

def stretch_voltages(spec):
    """Voltage of every stretch of a line: one value for the line, or one each."""
    volts = spec['voltage']
    if not isinstance(volts, (list, tuple)):
        volts = [float('nan') if volts is None else volts] * len(spec['wfs'])
    return list(volts)


STAGE_SCHEDULES = {
    test: (wfs, spec['travel'], volts)
    for lines in LONG_BEADS_BY_PLATE.values() for spec in lines.values()
    for test, wfs, volts in zip(spec.get('tests', []), spec['wfs'],
                                stretch_voltages(spec))}
SCHEDULES = {**TEST_MATRIX, **EXTRA_SCHEDULES, **STAGE_SCHEDULES}


# What the arc actually did, from the Power Wave Manager weld schedule export:
# (feedback arc current A, feedback arc voltage V). Commanded voltage is what was
# asked for; current is never commanded, so this is the only record of it.
ARC_FEEDBACK = {
    1: (192.8, 15.9),   2: (174.4, 18.3),   3: (185.6, 18.0),
    4: (181.1, 16.2),   5: (198.6, 17.7),
    'A1': (148.9, 16.3), 'A2': (164.6, 16.8),
    7: (125.3, 16.5),   8: (152.9, 17.8),   9: (166.7, 20.2),
    10: (118.4, 16.2),
    11: (127.5, 18.0),
    'D1': (149.4, 18.2), 'D2': (144.6, 17.8), 'D3': (117.7, 17.9),
    'D4': (72.6, 17.8), 'D5': (91.1, 17.6),
    11: (127.5, 18.0),
    12: (131.3, 19.5),  13: (92.5, 16.1),
    **{test: pair for spec in LONG_BEADS_BY_PLATE['plate-1c'].values()
       for test, pair in zip(spec['tests'], spec['feedback'])},
}

# One entry per bead on the plate, in the stack order section 7 prints. None is a
# bead that is on the plate but whose settings are not known: it is measured and
# left out of the fit.
PLATE_BEADS = {
    'plate-1': [1, 2, 3, 4, 5, 'A1', 'A2', 6, 7, 8, 9, 10, None, None],  # nubec.ply
    'plate-1b': [None, None, None, None, 11],     # cloud0.ply: D, C, B3, B2, A
    # decay.ply: C3, D, B2, B3, W, C1, A, S12, S13, V. A is schedule 11 again,
    # already a row of plate-1b, so it is measured here and not recorded twice.
    'plate-1c': [None, None, None, None, None, None, None, 12, 13, None],
}


def schedule_row(test_id):
    wfs, travel, voltage = SCHEDULES[test_id]
    amps, volts = ARC_FEEDBACK.get(test_id, (float('nan'), float('nan')))
    power = amps * volts
    return dict(test=test_id, wfs_ipm=wfs, travel_ipm=travel, voltage=voltage,
                current_a=amps, voltage_fb=volts, power_w=power,
                heat_j_mm=power / (travel * IPM_TO_MM_S), **{'lambda': wfs / travel})


plate_list = PLATE_BEADS.get(PLATE_ID, [])
WELDING_LOG = []
for bead_number, test_id in enumerate(plate_list, start=1):
    if test_id is not None:
        row = schedule_row(test_id)
        row['bead'] = bead_number
        WELDING_LOG.append(row)

lam_all = np.array([w / t for w, t, _ in TEST_MATRIX.values()])
print(f'design          {len(TEST_MATRIX)} tests, lambda {lam_all.min():.2f} '
      f'to {lam_all.max():.2f}, plus {len(EXTRA_SCHEDULES)} runs outside it')
print(f'this plate      {PLATE_ID}: {len(plate_list)} beads, '
      f'{len(WELDING_LOG)} with known settings')
unknown = [n for n, t in enumerate(plate_list, start=1) if t is None]
in_stretches = [n for n in unknown if POSITIONS.get(n) in {**LONG_BEADS, **CUT_BEADS}]
unknown = [n for n in unknown if n not in in_stretches]
if in_stretches:
    print(f'lines           bead(s) {in_stretches} were welded in stretches or cut, '
          'and are taken up below')
if unknown:
    print(f'no settings for bead(s) {unknown}: measured, kept out of the fit')
welded = {t for ids in PLATE_BEADS.values() for t in ids if t is not None}
unassigned = sorted(set(TEST_MATRIX) - welded)
if unassigned:
    print(f'not yet welded  {unassigned}')

if WELDING_LOG:
    print(f'\n{"bead":>5} {"test":>5} {"V set":>6} {"V arc":>6} {"diff":>6} '
          f'{"I arc":>7} {"power":>7} {"heat in":>9}')
    for row in WELDING_LOG:
        print(f'{row["bead"]:>5} {str(row["test"]):>5} {row["voltage"]:>6.1f} '
              f'{row["voltage_fb"]:>6.1f} {row["voltage_fb"] - row["voltage"]:>+6.1f} '
              f'{row["current_a"]:>7.1f} {row["power_w"]:>6.0f}W '
              f'{row["heat_j_mm"]:>6.0f}J/mm')
    drift = [abs(r['voltage_fb'] - r['voltage']) for r in WELDING_LOG
             if np.isfinite(r['voltage_fb'])]
    if drift and max(drift) > 0.5:
        print('\nArc voltage more than 0.5 V off its setpoint on at least one run: '
              'the source did not hold what it was asked for there.')

repeats = {}
for test_id, spec in SCHEDULES.items():
    repeats.setdefault(spec, []).append(test_id)
duplicated = {s: ids for s, ids in repeats.items() if len(ids) > 1}
if duplicated:
    print('\nrepeated parameter sets, free estimates of process spread once welded:')
    for spec, ids in duplicated.items():
        print(f'   {ids} share WFS {spec[0]}, TS {spec[1]}, {spec[2]} V')
```

design          15 tests, lambda 6.00 to 16.25, plus 2 runs outside it
this plate      plate-1c: 10 beads, 2 with known settings
lines           bead(s) [5, 10] were welded in stretches or cut, and are taken up below
no settings for bead(s) [1, 2, 3, 4, 6, 7]: measured, kept out of the fit
not yet welded  [14, 15]

 bead  test  V set  V arc   diff   I arc   power   heat in
    8    12   20.0   19.5   -0.5   131.3   2560W    242J/mm
    9    13   16.0   16.1   +0.1    92.5   1489W    141J/mm

repeated parameter sets, free estimates of process spread once welded:
   [3, 8, 'D1', 'W1'] share WFS 300, TS 25, 18 V
   [10, 'V5'] share WFS 225, TS 25, 16 V
   [11, 'W3', 'V3'] share WFS 225, TS 25, 18 V
   [12, 'V1'] share WFS 225, TS 25, 20 V
   [14, 'D4', 'D5', 'W5'] share WFS 150, TS 25, 18 V

### Lines welded in stretches

A line welded with more than one schedule leaves one stretch of bead per schedule.
Ten equal divisions cannot follow that, so these lines are cut into slices of
`SLICE_MM` along the centreline. Each slice gives a cross-section (the transverse
profile integrated over mask and skirt, as in section 7), a crest height and a
width at `TOE_MM` above the plate.

$$A(s) = \sum_{k} \bar h_k(s)\,\Delta t, \qquad
s \in [s_j, s_j + \Delta s]$$

where $s$ is distance along the line from the welded end of its mask [mm],
$\bar h_k$ the mean height in transverse bin $k$ of the slice [mm] and $\Delta t$
the cell size [mm]. The mask begins where the bead is already tall or steep enough
to be told from the plate, a couple of mm after the first metal, so $s = 0$ is not
the tip of the bead.

Every stretch gets two numbers. *Metal* is the volume between its limits: what the
wire fed during that stretch left on the plate. *Settled* is the mean
cross-section away from the transients. `SETTLE_MM` is left out after an arc
start, where the start piles metal up, and `END_MM` before an arc end or the next
start; where the schedule changes with the arc on, `EDGE_MM` is left out on both
sides instead. A stretch whose window still spans more than `STEADY_SPAN` of its
own mean has not settled, and is marked.

D was welded as five separate starts, each beginning where the last one ended. Its
limits are where the cross-section turns up into the next start, read off the
profile below; if the pitch in the robot program is known, that is what belongs in
`edges`. B2 and B3 changed schedule with the arc on, and their limits are the
positions in the robot program. A is a single bead. It enters here as a line of
one stretch, so that its start and the level behind it can be told apart.

```
SLICE_MM = 1.0      # slice length along a line
EDGE_MM = 3.0       # left out on both sides of a schedule change made with the arc on
SETTLE_MM = 9.0     # left out after an arc start, where the start piles metal up
END_MM = 4.0        # left out before an arc end or the next start
TOE_MM = 0.15       # height at which the width of a slice is read
STEADY_SPAN = 0.35  # settled if the window spans less than this share of its mean


def along_profile(bead, slice_mm, cell_mm, start):
    """Cross-section, crest height and width of every slice of a bead, against
    distance from its welded start."""
    s, t, h = bead['profile']
    first, last = bead['path'][0], bead['path'][-1]
    axis = 0 if start.endswith('x') else 1
    flip = (first[axis] > last[axis]) == start.startswith('-')
    s = s.max() - s if flip else s - s.min()
    edges = np.arange(0, s.max() + slice_mm, slice_mm)
    rows = []
    for a, b in zip(edges[:-1], edges[1:]):
        take = (s >= a) & (s < b)
        if take.sum() < 8:
            rows.append((0.5 * (a + b), 0.0, 0.0, 0.0))
            continue
        order = np.argsort(t[take])
        tt, hh = t[take][order], h[take][order]
        bins = np.floor(tt / cell_mm).astype(int)
        across = np.array([chunk.mean() for chunk in
                           np.split(hh, np.flatnonzero(np.diff(bins)) + 1)])
        rows.append((0.5 * (a + b), float(across.sum() * cell_mm),
                     float(across.max()), float((across > TOE_MM).sum() * cell_mm)))
    return np.array(rows)


def stretch_table(prof, spec):
    """One row per stretch of a line: its limits, the metal in it, and the level
    the cross-section settles to away from the start and the end."""
    edges = list(spec['edges'])
    if edges[-1] is None:
        edges[-1] = float(prof[-1, 0] + 0.5 * SLICE_MM)
    last = len(spec['wfs']) - 1
    rows = []
    for k, wfs in enumerate(spec['wfs']):
        a, b = edges[k], edges[k + 1]
        trim = min(EDGE_MM, 0.25 * (b - a))
        lo = a + (SETTLE_MM if k == 0 or spec['own_starts'] else trim)
        hi = b - (END_MM if k == last or spec['own_starts'] else trim)
        if hi - lo < 2 * SLICE_MM:
            lo, hi = a + 0.25 * (b - a), b - 0.25 * (b - a)
        inside = (prof[:, 0] >= a) & (prof[:, 0] < b)
        window = (prof[:, 0] >= lo) & (prof[:, 0] < hi)
        level = prof[window, 1]
        rows.append(dict(
            stretch=k + 1, a=a, b=b, lo=lo, hi=hi, wfs=wfs, lam=wfs / spec['travel'],
            metal=float(prof[inside, 1].sum() * SLICE_MM),
            settled=float(level.mean()), sd=float(level.std()), n=int(window.sum()),
            crest=float(prof[window, 2].mean()), width=float(prof[window, 3].mean()),
            peak=float(prof[inside, 1].max()),
            peak_at=float(prof[inside, 0][np.argmax(prof[inside, 1])]),
            steady=bool(np.ptp(level) < STEADY_SPAN * level.mean())))
    return rows


by_name = {POSITIONS.get(b['id']): b for b in beads}
long_results, STAGE_LOG, stage_summaries = {}, [], {}
for name, spec in LONG_BEADS.items():
    bead = by_name.get(name)
    if bead is None:
        print(f'{name}: not among the measured beads')
        continue
    prof = along_profile(bead, SLICE_MM, CELL_MM, spec['start'])
    rows = stretch_table(prof, spec)
    long_results[name] = (bead, prof, rows)
    feedback = spec.get('feedback') or [(float('nan'), float('nan'))] * len(rows)
    print(f'{name} (bead {bead["id"]}): {bead["length"]:.1f} mm, '
          + ('a new arc start at every stretch' if spec['own_starts']
             else 'schedule changed with the arc on'))
    print(f'   {"":>2} {"from-to mm":>11} {"WFS":>6} {"lambda":>7} {"I fb":>6} {"V fb":>5} '
          f'{"metal":>6} {"settled":>8} {"sd":>5} {"crest":>6} {"width":>6} {"peak":>6}')
    for row, (amps, volts) in zip(rows, feedback):
        print(f'   {row["stretch"]:>2} {row["a"]:>5.1f}-{row["b"]:<5.1f} {row["wfs"]:>6.1f} '
              f'{row["lam"]:>7.2f} {amps:>6.1f} {volts:>5.1f} {row["metal"]:>6.0f} '
              f'{row["settled"]:>8.2f} {row["sd"]:>5.2f} {row["crest"]:>6.2f} '
              f'{row["width"]:>6.2f} {row["peak"]:>6.2f}'
              + ('' if row['steady'] else '   not settled'))
    for row, test in zip(rows, spec.get('tests', [])):
        entry = schedule_row(test)
        entry['bead'] = len(plate_list) + len(STAGE_LOG) + 1
        STAGE_LOG.append(entry)
        stage_summaries[entry['bead']] = dict(
            area=row['settled'], width=row['width'], height=row['crest'],
            length=row['b'] - row['a'], kind='stretch')
print('metal in mm3; settled, sd and peak in mm2; crest and width in mm; '
      'I and V are the Power Wave feedback of each schedule')
if STAGE_LOG:
    print(f'{len(STAGE_LOG)} stretches go into the results as rows of their own: '
          + ', '.join(str(e['test']) for e in STAGE_LOG))

with open(OUT_DIR / 'line_profiles.csv', 'w', newline='') as handle:
    writer = csv.writer(handle)
    writer.writerow(['plate', 'line', 's_mm', 'area_mm2', 'crest_mm', 'width_mm'])
    for name in list(long_results) + [n for n in CUT_BEADS if n in by_name]:
        prof = (long_results[name][1] if name in long_results else
                along_profile(by_name[name], SLICE_MM, CELL_MM, CUT_BEADS[name]['start']))
        writer.writerows([PLATE_ID, name, f'{r[0]:.1f}', f'{r[1]:.3f}', f'{r[2]:.3f}',
                          f'{r[3]:.2f}'] for r in prof)
```

W (bead 5): 118.0 mm, schedule changed with the arc on
       from-to mm    WFS  lambda   I fb  V fb  metal  settled    sd  crest  width   peak
    1   0.0-19.1   300.0   12.00  161.0  17.9    172     8.19  0.43   2.16   5.59  11.78
    2  19.1-44.2   262.5   10.50  147.2  17.8    175     7.02  0.08   1.97   5.60   7.32
    3  44.2-69.2   225.0    9.00  137.4  17.9    155     6.19  0.26   1.82   5.70   6.52
    4  69.2-94.2   187.5    7.50  121.2  17.8    130     5.23  0.20   1.72   5.30   5.66
    5  94.2-119.0  150.0    6.00   74.4  17.0     92     3.61  0.30   1.52   3.23   4.49
V (bead 10): 124.2 mm, schedule changed with the arc on
       from-to mm    WFS  lambda   I fb  V fb  metal  settled    sd  crest  width   peak
    1   0.0-25.4   225.0    9.00  133.4  19.8    145     5.42  0.24   1.55   5.65   7.49
    2  25.4-50.8   225.0    9.00  138.5  18.8    149     5.72  0.15   1.57   5.59   6.03
    3  50.8-76.2   225.0    9.00  126.8  18.0    148     5.88  0.22   1.68   5.33   6.44
    4  76.2-101.6  225.0    9.00  132.8  16.9    158     6.11  0.22   1.77   5.19   6.56
    5 101.6-125.0  225.0    9.00  136.3  15.8    131     6.05  0.46   1.84   4.81   6.55
metal in mm3; settled, sd and peak in mm2; crest and width in mm; I and V are the Power Wave feedback of each schedule
10 stretches go into the results as rows of their own: W1, W2, W3, W4, W5, V1, V2, V3, V4, V5

```
if long_results:
    fig, axes = plt.subplots(len(long_results), 1, figsize=(10, 3.4 * len(long_results)),
                             squeeze=False)
    for ax, (name, (bead, prof, rows)) in zip(axes[:, 0], long_results.items()):
        for row in rows:
            ax.axvspan(row['lo'], row['hi'], color='0.9', lw=0)
            ax.axvline(row['a'], color='0.6', lw=0.8, ls=':')
        ax.plot(prof[:, 0], prof[:, 1], '-', color='0.1', lw=1.2,
                label='cross-section [mm2]')
        ax.plot(prof[:, 0], prof[:, 2] * 5, '-', color='0.55', lw=1.2,
                label='crest height x 5 [mm]')
        ax.set_xlabel('distance from the welded start [mm]')
        ax.set_ylabel('measured')
        ax.set_xlim(0, max(r[2][-1]['b'] for r in long_results.values()))
        ax.set_ylim(0, None)
        twin = ax.twinx()
        volts = stretch_voltages(LONG_BEADS[name])
        by_voltage = len(set(volts)) > 1
        twin.step([r['a'] for r in rows] + [rows[-1]['b']],
                  (volts + volts[-1:]) if by_voltage
                  else [r['wfs'] for r in rows] + [rows[-1]['wfs']], where='post',
                  color='tab:blue', lw=1.5)
        twin.set_ylabel('commanded voltage [V]' if by_voltage else 'commanded WFS [IPM]',
                        color='tab:blue')
        twin.set_ylim(0, 24 if by_voltage else 350)
        ax.set_title(f'{name}, bead {bead["id"]}: {LONG_BEADS[name]["travel"]} IPM travel',
                     loc='left')
        ax.legend(fontsize=8, frameon=False, loc='upper right')
        ax.grid(alpha=0.3, lw=0.4)
    fig.tight_layout()
    plt.show()
```

**How to read the lines.** Black is the cross-section of each slice, grey the
crest height (scaled by 5 to share the axis), blue the commanded wire feed, and
the shaded bands are the windows the settled level is taken from. All panels share
one scale along the line. If the deposit follows the wire, the black line steps
down where the blue line does, and by the same fraction.

In D every stretch opens with a hump, and so does A: a start leaves more metal
than the travel behind it. The level behind the hump is what the schedule gives
once the torch is moving, and that is the number to compare with the wire feed. A
stretch marked *not settled* is too short for its own start: its level is still
falling when the next start arrives.

B2 and B3 are the two beads `nubec.ply` already showed. In both, the cross-section
drops tens of mm before the programmed step, which is the arc or the feeder and
not the schedule.

### Lines changed with the arc on: where a change lands and how long it takes

W and V were welded in one pass each, with the schedule changed every 25.4 mm
while the arc stayed on. The cross-section along such a line is modelled as one
level per stretch, joined by steps of one width:

$$A(s) = A_1 + \sum_{k=1}^{n-1} (A_{k+1} - A_k)\;
\tfrac12\!\left[1 + \operatorname{erf}\!\left(\frac{s - s_1 - (k-1)\,p}{\sqrt2\,\sigma}\right)\right]$$

with $s$ the distance from the scanned start [mm], $A_k$ the level of stretch $k$
[mm²], $s_1$ where the first change lands, $p$ the spacing between changes and
$\sigma$ the width of a step. The two ends of the line and the metal piled up at
the start are fitted with it and are not reported. A step goes from 10% to 90% of
its height over $2.56\,\sigma$.

The fit is run twice, once with $s_1$ and $p$ free and once with both at the
programmed 25.4 mm. Where the free fit is no better, the changes cannot be
located from that line and the programmed places are kept.

```
RISE_PER_SIGMA = 2.563    # 10 % to 90 % of an error-function step
LOCATED_GAIN = 0.90       # free fit must cut the residual below this share
PITCH_TOL_MM = 1.5        # the robot spaces the changes; the fit may move them this much


def line_model(q, s, n):
    """One level per stretch joined by steps of one width, between two rounded
    ends, plus the metal the start piles up."""
    levels, (first, pitch, sigma) = q[:n], q[n:n + 3]
    hump, hump_at, hump_sd, a0, sa, a1, sb = q[n + 3:]

    def step(at, sd):
        return 0.5 * (1 + special.erf((s - at) / (np.sqrt(2) * sd)))

    y = np.full_like(s, levels[0])
    for k in range(1, n):
        y = y + (levels[k] - levels[k - 1]) * step(first + pitch * (k - 1), sigma)
    return (y * (step(a0, sa) - step(a1, sb))
            + hump * np.exp(-0.5 * ((s - hump_at) / hump_sd) ** 2))


def fit_changes(prof, column, n, pitch, free):
    s, y = prof[:, 0], prof[:, column]
    top = float(y.max())
    q0 = [float(np.median(y))] * n + [pitch, pitch, 2.0,
                                      0.3 * top, 4.0, 3.0, 0.0, 1.5, s[-1] + 0.5, 1.5]
    lo = [0.0] * n + [pitch - 12, pitch - PITCH_TOL_MM, 0.3, 0.0, 0.0, 1.0, -3.0, 0.3,
                      s[-1] - 8, 0.3]
    hi = [2 * top] * n + [pitch + 12, pitch + PITCH_TOL_MM, 8.0, top, 10.0, 8.0, 3.0, 5.0,
                          s[-1] + 5, 5.0]
    if not free:
        lo[n], hi[n], lo[n + 1], hi[n + 1] = (pitch - 1e-6, pitch + 1e-6,
                                              pitch - 1e-6, pitch + 1e-6)
    best = None
    for shift in ((-8, -4, 0, 4, 8) if free else (0,)):
        start = list(q0)
        start[n] = pitch + shift
        fit = optimize.least_squares(lambda q: line_model(q, s, n) - y, start,
                                     bounds=(lo, hi))
        if best is None or fit.cost < best.cost:
            best = fit
    return best.x, float(np.sqrt(np.mean(best.fun ** 2)))


CHANGES = {}
for name, (bead, prof, rows) in long_results.items():
    spec = LONG_BEADS[name]
    if spec['own_starts'] or len(rows) < 2 or 'pitch' not in spec:
        continue
    volts = stretch_voltages(spec)
    by_voltage = len(set(volts)) > 1
    column, what, unit = (2, 'crest height', 'mm') if by_voltage else (1, 'cross-section', 'mm2')
    n, pitch = len(rows), spec['pitch']
    q_free, rms_free = fit_changes(prof, column, n, pitch, free=True)
    q_nom, rms_nom = fit_changes(prof, column, n, pitch, free=False)
    located = rms_free < LOCATED_GAIN * rms_nom
    q = q_free if located else q_nom
    CHANGES[name] = dict(q=q, column=column, located=located, by_voltage=by_voltage,
                         volts=volts, rows=rows, prof=prof)
    first, found_pitch, sigma = q[n:n + 3]
    speed = spec['travel'] * IPM_TO_MM_S
    print(f'{name}: fitted on the {what}, residual {rms_free:.3f} {unit} with the '
          f'changes free, {rms_nom:.3f} with them at {pitch} mm')
    if located:
        places = [first + found_pitch * k for k in range(n - 1)]
        print('   changes at     ' + ', '.join(f'{p:.1f}' for p in places)
              + f' mm from the scanned start, {found_pitch:.1f} mm apart '
              f'(programmed {pitch})')
        print(f'   first change   {pitch - first:+.1f} mm before its programmed place')
        print(f'   step width     sigma {sigma:.2f} mm: 10% to 90% over '
              f'{RISE_PER_SIGMA * sigma:.1f} mm, {RISE_PER_SIGMA * sigma / speed:.2f} s '
              f'at {spec["travel"]} IPM')
    else:
        print('   the free fit is no better: the changes cannot be located on this '
              'line, and the programmed places are kept')

    if not by_voltage:
        level = (np.asarray(q[:n], float) if located
                 else np.array([r['settled'] for r in rows]))
        lam_line = np.array([r['lam'] for r in rows])
        CHANGES[name]['level'] = level
        print('   levels         ' + ', '.join(f'{v:.2f}' for v in level)
              + (' mm2, from the fit, with the start taken out' if located
                 else ' mm2, settled windows'))
        print(f'   {"change":>8} {"WFS":>13} {"level mm2":>13} {"drop":>6} {"drop %":>7} '
              f'{"wire %":>7}')
        for k in range(1, n):
            print(f'   {k:>8} {rows[k - 1]["wfs"]:>6.1f}>{rows[k]["wfs"]:<6.1f} '
                  f'{level[k - 1]:>6.2f}>{level[k]:<6.2f} {level[k - 1] - level[k]:>6.2f} '
                  f'{100 * (1 - level[k] / level[k - 1]):>6.1f}% '
                  f'{100 * (1 - rows[k]["wfs"] / rows[k - 1]["wfs"]):>6.1f}%')
        slope_line = float(lam_line @ level / (lam_line @ lam_line))
        free_slope, intercept = np.polyfit(lam_line, level, 1)
        print(f'   whole line     {level[0]:.2f} to {level[-1]:.2f} mm2, '
              f'{100 * (1 - level[-1] / level[0]):.0f}% down for '
              f'{100 * (1 - rows[-1]["wfs"] / rows[0]["wfs"]):.0f}% less wire')
        print(f'   A = m lambda   m = {slope_line:.4f} on this line alone; with an '
              f'intercept, {free_slope:.4f} lambda {intercept:+.2f} mm2')
        CHANGES[name]['m'] = slope_line
    else:
        level = np.array([r['settled'] for r in rows])
        crest = np.array([r['crest'] for r in rows])
        width = np.array([r['width'] for r in rows])
        v = np.array(volts, float)
        print(f'   {"stretch":>8} {"V":>5} {"area":>6} {"crest":>6} {"width":>6}')
        for k in range(n):
            print(f'   {k + 1:>8} {v[k]:>5.1f} {level[k]:>6.2f} {crest[k]:>6.2f} '
                  f'{width[k]:>6.2f}')
        per_volt = {label: float(np.polyfit(v, np.log(values), 1)[0])
                    for label, values in (('area', level), ('crest', crest),
                                          ('width', width))}
        print('   per volt up    ' + ', '.join(f'{label} {100 * rate:+.1f}%'
                                               for label, rate in per_volt.items()))
        CHANGES[name]['per_volt'] = per_volt
print('area in mm2, crest and width in mm; width is read at '
      f'{TOE_MM} mm above the plate')

if CHANGES:
    fig, axes = plt.subplots(len(CHANGES), 2, figsize=(12.5, 3.9 * len(CHANGES)),
                             squeeze=False, gridspec_kw=dict(width_ratios=[2.2, 1]))
    for (left, right), (name, c) in zip(axes, CHANGES.items()):
        prof, rows, n, q = c['prof'], c['rows'], len(c['rows']), c['q']
        s = prof[:, 0]
        first, found_pitch = q[n], q[n + 1]
        left.plot(s, prof[:, c['column']], '-', color='0.1', lw=1.3, label='measured')
        left.plot(s, line_model(q, s, n), '-', color='tab:red', lw=1.3, label='fitted')
        for k in range(n - 1):
            left.axvline(LONG_BEADS[name]['pitch'] * (k + 1), color='0.6', lw=0.8, ls=':')
            if c['located']:
                left.axvline(first + found_pitch * k, color='tab:blue', lw=0.9)
        key = 'crest' if c['by_voltage'] else 'settled'
        for r in rows:
            if not c['by_voltage']:
                r = dict(r, settled=float(c['level'][r['stretch'] - 1]))
            left.plot([r['lo'], r['hi']], [r[key]] * 2, '-', color='tab:blue', lw=3,
                      alpha=0.6)
            label = (f"{c['volts'][r['stretch'] - 1]:.0f} V" if c['by_voltage']
                     else f"{r['wfs']:g} IPM")
            left.annotate(label, (0.5 * (r['lo'] + r['hi']), r[key]),
                          textcoords='offset points', xytext=(0, 9), ha='center',
                          fontsize=9, color='tab:blue')
        left.set_xlabel('distance from the scanned start [mm]')
        left.set_ylabel('crest height [mm]' if c['by_voltage'] else 'cross-section [mm2]')
        left.set_ylim(0, None)
        left.set_title(f'{name}: ' + ('voltage stepping down at 225 IPM' if c['by_voltage']
                                      else 'wire feed stepping down at 18 V'), loc='left')
        left.legend(fontsize=8, frameon=False, loc='lower left')
        if c['by_voltage']:
            v = np.array(c['volts'], float)
            base = int(np.argmin(np.abs(v - 18)))
            for key, label, mark in (('settled', 'area', 'o'), ('crest', 'crest height', 's'),
                                     ('width', 'width', '^')):
                values = np.array([r[key] for r in rows])
                right.plot(v, 100 * (values / values[base] - 1), mark + '-',
                           color='0.1', ms=6, fillstyle='none', lw=0.9, label=label)
            right.axhline(0, color='0.5', lw=0.8, ls=':')
            right.set_xlabel('commanded voltage [V]')
            right.set_ylabel('against the 18 V stretch [%]')
            right.legend(fontsize=8, frameon=False)
        else:
            lam_line = np.array([r['lam'] for r in rows])
            level = c['level']
            grid = np.linspace(0, lam_line.max() * 1.1, 20)
            right.plot(grid, c['m'] * grid, '-', color='0.4', lw=1.2,
                       label=f"A = {c['m']:.3f} lambda")
            right.errorbar(lam_line, level, yerr=[r['sd'] for r in rows], fmt='o',
                           color='0.1', ms=6, capsize=3, label='level of each stretch')
            right.set_xlim(0, None)
            right.set_ylim(0, None)
            right.set_xlabel('lambda = WFS / travel speed')
            right.set_ylabel('cross-section [mm2]')
            right.legend(fontsize=8, frameon=False)
        for axis in (left, right):
            axis.grid(alpha=0.3, lw=0.4)
    fig.tight_layout()
    plt.show()
```

W: fitted on the cross-section, residual 0.204 mm2 with the changes free, 0.333 with them at 25.4 mm
   changes at     19.1, 44.2, 69.2, 94.2 mm from the scanned start, 25.0 mm apart (programmed 25.4)
   first change   +6.3 mm before its programmed place
   step width     sigma 1.95 mm: 10% to 90% over 5.0 mm, 0.47 s at 25 IPM
   levels         7.69, 7.01, 6.20, 5.23, 3.66 mm2, from the fit, with the start taken out
     change           WFS     level mm2   drop  drop %  wire %
          1  300.0>262.5    7.69>7.01     0.68    8.9%   12.5%
          2  262.5>225.0    7.01>6.20     0.81   11.5%   14.3%
          3  225.0>187.5    6.20>5.23     0.97   15.6%   16.7%
          4  187.5>150.0    5.23>3.66     1.57   30.1%   20.0%
   whole line     7.69 to 3.66 mm2, 52% down for 50% less wire
   A = m lambda   m = 0.6619 on this line alone; with an intercept, 0.6566 lambda +0.05 mm2
V: fitted on the crest height, residual 0.045 mm with the changes free, 0.048 with them at 25.4 mm
   the free fit is no better: the changes cannot be located on this line, and the programmed places are kept
    stretch     V   area  crest  width
          1  20.0   5.42   1.55   5.65
          2  19.0   5.72   1.57   5.59
          3  18.0   5.88   1.68   5.33
          4  17.0   6.11   1.77   5.19
          5  16.0   6.05   1.84   4.81
   per volt up    area -2.8%, crest -4.6%, width +4.0%
area in mm2, crest and width in mm; width is read at 0.15 mm above the plate

**How to read it.** Left, black is the measured profile and red the fit. Dotted
lines are the programmed places of the changes, blue lines where the fit finds
them, and the blue bars are the level of each stretch: from the fit where the
changes were located, from the settled window where they were not. Right, for a line that steps the wire feed, the settled levels
against $\lambda$ with the through-origin slope of that line alone; for a line
that steps the voltage, area, crest height and width of each stretch against the
18 V stretch.

In W the area follows the wire: the first three changes lower it by close to the
fraction the wire feed drops, and the last one, down to 150 IPM, by more. The
first stretch is 19 mm long and opens with the arc start, so its level is still
coming down when the next change arrives; it is kept out of the slope. The changes sit 25.0 mm apart, as programmed, and all of them
about 6 mm early. The scan cannot say whether the line started 6 mm late or every
change came 6 mm early. A step takes about 5 mm, half a second of travel.

In V the wire feed is constant and the area still rises as the voltage falls.
Crest height rises and width falls, as the height relation expects. The stretches
of V are welded one after another on a plate that is heating, so voltage and
position along the line change together and this line alone cannot separate
them.

### The same beads in two scans

B2 and B3 are in `nubec.ply` (30 Sep) and again in `cloud0.ply`, and nothing was
welded on them in between. Any difference between the two readings is the
measurement itself: the scan, the datum and the mask. `SEEN_BEFORE` holds what
this notebook gives for them on the earlier scan (run it with `SCAN = 'nubec'`).
Two beads are a small sample, so the larger of the two changes is the number to
keep, not their mean.

```
SEEN_BEFORE = {     # whole-bead means on an earlier scan, from this same notebook
    'plate-1b': dict(scan='nubec.ply',
                     B2=dict(area=6.21, length=83.1, crest=1.752),
                     B3=dict(area=6.46, length=79.2, crest=1.788)),
    # cloud0.ply saw these four before W, V, 12 and 13 were welded beside them
    'plate-1c': dict(scan='cloud0.ply',
                     A=dict(area=6.43, length=20.3, crest=1.663),
                     B2=dict(area=6.04, length=84.5, crest=1.635),
                     B3=dict(area=6.51, length=79.2, crest=1.648),
                     D=dict(area=6.76, length=98.9, crest=1.864)),
}

earlier = dict(SEEN_BEFORE.get(PLATE_ID, {}))
earlier_scan = earlier.pop('scan', '')
shared = [(name, by_name[name]) for name in earlier if name in by_name]
if shared:
    print(f'{"bead":>5} {"":>9} {"area":>7} {"length":>7} {"crest":>7}')
    change = []
    for name, bead in shared:
        then, now = earlier[name], dict(area=bead['area_mean'], length=bead['length'],
                                        crest=bead['h_mean'])
        print(f'{name:>5} {earlier_scan:>9} {then["area"]:>7.2f} {then["length"]:>7.1f} '
              f'{then["crest"]:>7.3f}')
        print(f'{"":>5} {"this scan":>9} {now["area"]:>7.2f} {now["length"]:>7.1f} '
              f'{now["crest"]:>7.3f}')
        print(f'{"":>5} {"change":>9} {100 * (now["area"] / then["area"] - 1):>+6.1f}% '
              f'{now["length"] - then["length"]:>+6.1f}  {now["crest"] - then["crest"]:>+7.3f}')
        change.append(100 * (now['area'] / then['area'] - 1))
    print(f'\narea in mm2, length and crest in mm. The same metal reads within '
          f'{max(abs(c) for c in change):.1f}% between the two scans; a difference between '
          'two beads smaller than that is not a difference.')
else:
    print('No bead of this scan was measured in an earlier one.')
```

 bead              area  length   crest
    A cloud0.ply    6.43    20.3   1.663
      this scan    6.29    20.3   1.727
         change   -2.2%   +0.0   +0.064
   B2 cloud0.ply    6.04    84.5   1.635
      this scan    5.79    78.4   1.707
         change   -4.2%   -6.1   +0.072
   B3 cloud0.ply    6.51    79.2   1.648
      this scan    6.06    72.9   1.631
         change   -7.0%   -6.3   -0.017
    D cloud0.ply    6.76    98.9   1.864
      this scan    6.42    92.0   1.853
         change   -5.1%   -6.9   -0.011

area in mm2, length and crest in mm. The same metal reads within 7.0% between the two scans; a difference between two beads smaller than that is not a difference.

```
RESULT_COLUMNS = ['plate', 'bead', 'test', 'wfs_ipm', 'travel_ipm', 'voltage',
                  'lambda', 'current_a', 'voltage_fb', 'power_w', 'heat_j_mm',
                  'area_mm2', 'width_mm', 'height_mm', 'length_mm', 'kind']


def as_number(value):
    try:
        return float(value)
    except (TypeError, ValueError):
        return float('nan')


def load_results(path):
    '''Rows of the running CSV. Older files without the arc or shape columns
    read those as missing rather than failing.'''
    if not path.exists():
        return []
    with open(path, newline='') as handle:
        return [dict(plate=r['plate'], bead=int(r['bead']),
                     test=int(r['test']) if r['test'].isdigit() else r['test'],
                     wfs=float(r['wfs_ipm']), travel=float(r['travel_ipm']),
                     voltage=float(r['voltage']), lam=float(r['lambda']),
                     area=float(r['area_mm2']),
                     current=as_number(r.get('current_a')),
                     volts_arc=as_number(r.get('voltage_fb')),
                     power=as_number(r.get('power_w')),
                     heat=as_number(r.get('heat_j_mm')),
                     width=as_number(r.get('width_mm')),
                     height=as_number(r.get('height_mm')),
                     length=as_number(r.get('length_mm')),
                     kind=r.get('kind') or 'bead')
                for r in csv.DictReader(handle)]


def bead_summary(bead):
    '''Mean area, toe width and crest height of a bead over its divisions.'''
    d = bead['divisions']
    return dict(area=float(np.mean([x['area'] for x in d])),
                width=float(np.mean([x['w_toe'] for x in d])),
                height=float(np.mean([x['h_peak'] for x in d])),
                length=bead['length'], kind='bead')


def record_results(path, plate_id, log, summaries):
    '''Write this plate's beads into the running CSV, replacing any earlier rows
    for the same plate, so a re-run or a rescan does not double-count.'''
    path.parent.mkdir(parents=True, exist_ok=True)
    kept = []
    if path.exists():
        with open(path, newline='') as handle:
            kept = [r for r in csv.DictReader(handle) if r['plate'] != plate_id]
    with open(path, 'w', newline='') as handle:
        writer = csv.DictWriter(handle, RESULT_COLUMNS, restval='',
                                extrasaction='ignore')
        writer.writeheader()
        writer.writerows(kept)
        for row in log:
            s = summaries[row['bead']]
            writer.writerow({
                'plate': plate_id, 'bead': row['bead'], 'test': row['test'],
                'wfs_ipm': row['wfs_ipm'], 'travel_ipm': row['travel_ipm'],
                'voltage': row['voltage'], 'lambda': f"{row['lambda']:.4f}",
                'current_a': row['current_a'], 'voltage_fb': row['voltage_fb'],
                'power_w': f"{row['power_w']:.1f}",
                'heat_j_mm': f"{row['heat_j_mm']:.2f}",
                'area_mm2': f"{s['area']:.4f}", 'width_mm': f"{s['width']:.3f}",
                'height_mm': f"{s['height']:.3f}", 'length_mm': f"{s['length']:.1f}",
                'kind': s['kind']})
    return len(kept) + len(log)


def direction_check(log, summaries, n_beads):
    '''Correlation of lambda with area for the numbering in use and for the
    stack read from the other end. More wire per millimetre cannot deposit less
    metal, so the right direction is the one with the positive trend.'''
    if len(log) < 3:
        return None, None
    lam = np.array([row['lambda'] for row in log])
    as_is = np.array([summaries[row['bead']]['area'] for row in log])
    flipped = np.array([summaries[n_beads + 1 - row['bead']]['area'] for row in log])
    return float(np.corrcoef(lam, as_is)[0, 1]), float(np.corrcoef(lam, flipped)[0, 1])


if beads and len(beads) == len(plate_list):
    summaries = {b['id']: bead_summary(b) for b in beads}
    summaries.update(stage_summaries)
    n_stack = sum(1 for b in beads if not b.get('cross'))
    current, other = direction_check(WELDING_LOG, summaries, n_stack)
    if current is not None:
        print(f'corr(lambda, area) as numbered {current:+.3f}, '
              f'read from the other end {other:+.3f}')
        if other > current + 0.2:
            print('The other end fits much better: the stack is probably numbered '
                  'backwards. Flip STACK_REVERSE, restart, and run again.')
    total = record_results(RESULTS_CSV, PLATE_ID, WELDING_LOG + STAGE_LOG, summaries)
    print(f'recorded {len(WELDING_LOG)} beads and {len(STAGE_LOG)} stretches for '
          f'{PLATE_ID}; {total} rows now in {RESULTS_CSV}')
    absent = [p for p in PLATE_BEADS if p != PLATE_ID
              and not any(r['plate'] == p for r in load_results(RESULTS_CSV))]
    if absent:
        print(f'No rows for {absent} in the CSV: run the notebook on that scan as well, '
              'or the fit below rests on this scan alone.')
elif not beads:
    print(NO_BEADS)
else:
    print(f'{len(beads)} beads measured against {len(plate_list)} entries in '
