Repository: Aaron-Cuevas/great_beads

# great_beads

Bead geometry control for robotic WAAM, with the characteristics of: 

GMAW, 1.0 mm wire, beads on steel plate first, single-bead walls next.

Serving the purpose of: 

Research stay EL-AD26-356, Landers Research Group, University of Notre Dame.

| Part | Folder | Turns this | Into this |
|---|---|---|---|
| Pipeline | `src/great_beads/` | Revopoint scan, Power Wave log, run sheet | measured beads, fitted laws |
| Model | `model/` | fitted laws | `bead_model.json`, the only file the planner reads |
| Bead Planner | `planner/` | model, target bead, plate touches | 3D prediction, FANUC program lines |

File: notebooks/waam_bead_morphology_7.ipynb (part 6 of 9)
# WAAM bead morphology — measurement pipeline
          f'PLATE_BEADS[{PLATE_ID!r}]. Give one entry per bead on the plate, None '
          'for any whose settings are unknown, so the numbering lines up.')
```

recorded 2 beads and 10 stretches for plate-1c; 30 rows now in results/bead_areas.csv

```
def slope_through_origin(lam, area):
    '''Fit A = m*lambda with no intercept: zero feed must give zero area, so the
    line is not free to float off the origin.'''
    lam, area = np.asarray(lam, float), np.asarray(area, float)
    m = float(lam @ area / (lam @ lam))
    predicted = m * lam
    residual = area - predicted
    spread = (area - area.mean()) @ (area - area.mean())
    r_squared = 1 - residual @ residual / spread if spread > 0 else float('nan')
    return m, predicted, residual, float(r_squared)


records = load_results(RESULTS_CSV)
if records:
    lam = np.array([r['lam'] for r in records])
    area = np.array([r['area'] for r in records])
    used = np.array([str(r['test']) not in FIT_LEAVE_OUT for r in records])
    m, _, _, r_squared = slope_through_origin(lam[used], area[used])
    predicted = m * lam
    residual = area - predicted

    print(f'{"plate":>8} {"bead":>4} {"test":>4} {"WFS":>5} {"TS":>4} {"V":>4} '
          f'{"lambda":>7} {"power":>6} {"heat":>6} {"A_meas":>7} {"A_fit":>7} '
          f'{"resid":>7}')
    print('-' * 86)
    for r, p, e, u in sorted(zip(records, predicted, residual, used),
                             key=lambda t: (t[0]['plate'], t[0]['bead'])):
        print(f'{r["plate"]:>8} {r["bead"]:>4} {str(r["test"]):>4} {r["wfs"]:>5.0f} '
              f'{r["travel"]:>4.0f} {r["voltage"]:>4.0f} {r["lam"]:>7.2f} '
              f'{r["power"]:>6.0f} {r["heat"]:>6.0f} '
              f'{r["area"]:>7.2f} {p:>7.2f} {e:>+7.2f}' + ('' if u else '  *'))
    print('power in W, heat in J/mm of travel; nan where the voltage or the arc '
          'feedback was not logged')
    for r in records:
        if str(r['test']) in FIT_LEAVE_OUT:
            print(f'* {r["test"]} left out of the slope: {FIT_LEAVE_OUT[str(r["test"])]}')
    stretches = sum(1 for r in records if r['kind'] == 'stretch')
    if stretches:
        print(f'{stretches} rows are stretches of a staged line: their area is the '
              'settled level of the stretch, not the mean of a whole bead.')

    in_matrix = sum(1 for r in records if r['test'] in TEST_MATRIX)
    print(f'\npoints          {len(records)} ({in_matrix} of {len(TEST_MATRIX)} '
          f'designed, {len(records) - in_matrix} outside the matrix), '
          f'{int(used.sum())} in the slope')
    print(f'slope m         {m:.4f} mm2 per unit lambda')
    print(f'RMSE            {np.sqrt(np.mean(residual[used] ** 2)):.3f} mm2')
    print(f'R2              {r_squared:.3f}')
    correlation = (np.corrcoef(lam[used], area[used])[0, 1] if used.sum() > 1
                   else float('nan'))
    print(f'corr(lambda, A) {correlation:.3f}')
    if correlation < 0:
        print('\nNegative: more wire per millimetre cannot deposit less metal, so '
              'the beads are paired with the wrong rows. Check PLATE_BEADS against '
              'the stack order section 7 printed.')

    eta = m / (np.pi * WIRE_DIA_MM ** 2 / 4)
    print(f'\nwith WIRE_DIA_MM = {WIRE_DIA_MM}, implied eta = {eta:.3f}')
    if eta > 1.0:
        print(f'eta <= 1 bounds the wire from below at {np.sqrt(4 * m / np.pi):.3f} '
              f'mm, above the {WIRE_DIA_MM:.3f} mm assumed. Measure the wire with a '
              'micrometer and set WIRE_DIA_MM before using this number.')

    same_lambda = {}
    for r, u in zip(records, used):
        if u:
            same_lambda.setdefault(round(r['lam'], 3), []).append(r['area'])
    groups = {k: v for k, v in same_lambda.items() if len(v) > 1}
    if groups:
        print('\nbeads at one lambda -- the spread here is what lambda alone leaves '
              'unexplained: voltage, travel speed and process noise together:')
        for value, measured in sorted(groups.items()):
            print(f'   lambda {value:6.2f}: {len(measured)} beads, '
                  f'spread {max(measured) - min(measured):.2f} mm2')
    else:
        print('\nNo two beads share a lambda yet, so process noise and model error '
              'cannot be told apart. Weld a repeat to separate them.')
else:
    print(f'No results in {RESULTS_CSV} yet. The recording cell above did not write '
          'this plate; its message says why.')
```

   plate bead test   WFS   TS    V  lambda  power   heat  A_meas   A_fit   resid
--------------------------------------------------------------------------------------
 plate-1    1    1   325   25   16   13.00   3066    290    8.19    8.59   -0.40
 plate-1    2    2   325   20   18   16.25   3192    377   11.36   10.74   +0.63
 plate-1    3    3   300   25   18   12.00   3341    316    8.33    7.93   +0.40
 plate-1    4    4   300   20   16   15.00   2934    347   10.36    9.91   +0.45
 plate-1    5    5   325   30   18   10.83   3515    277    7.78    7.16   +0.62
 plate-1    6   A1   276   23   16   12.00   2427    249    7.04    7.93   -0.89
 plate-1    7   A2   276   23   17   12.00   2765    284    7.11    7.93   -0.82
 plate-1    8    6   300   20   20   15.00    nan    nan    8.10    9.91   -1.82
 plate-1    9    7   300   25   16   12.00   2067    195    8.46    7.93   +0.53
 plate-1   10    8   300   25   18   12.00   2722    257    8.19    7.93   +0.26
 plate-1   11    9   300   25   20   12.00   3367    318    8.13    7.93   +0.20
 plate-1   12   10   225   25   16    9.00   1918    181    6.26    5.95   +0.32
plate-1b    5   11   225   25   18    9.00   2295    217    6.43    5.95   +0.48
plate-1b    6   D1   300   25   18   12.00   2719    257    7.94    7.93   +0.01
plate-1b    7   D2   250   25   18   10.00   2574    243    6.85    6.61   +0.24
plate-1b    8   D3   200   25   18    8.00   2107    199    5.34    5.29   +0.05
plate-1b    9   D4   150   25   18    6.00   1292    122    3.88    3.97   -0.09
plate-1b   10   D5   150   25   18    6.00   1603    152    3.81    3.97   -0.15
plate-1c    8   12   225   25   20    9.00   2560    242    6.40    5.95   +0.45
plate-1c    9   13   150   25   16    6.00   1489    141    4.30    3.97   +0.33
plate-1c   11   W1   300   25   18   12.00   2882    272    8.19    7.93   +0.26  *
plate-1c   12   W2   262   25   18   10.50   2620    248    7.02    6.94   +0.08
plate-1c   13   W3   225   25   18    9.00   2460    232    6.19    5.95   +0.24
plate-1c   14   W4   188   25   18    7.50   2157    204    5.23    4.96   +0.27
plate-1c   15   W5   150   25   18    6.00   1265    120    3.61    3.97   -0.35
plate-1c   16   V1   225   25   20    9.00   2641    250    5.42    5.95   -0.52
plate-1c   17   V2   225   25   19    9.00   2604    246    5.72    5.95   -0.23
plate-1c   18   V3   225   25   18    9.00   2282    216    5.88    5.95   -0.06
plate-1c   19   V4   225   25   17    9.00   2244    212    6.11    5.95   +0.16
plate-1c   20   V5   225   25   16    9.00   2154    203    6.05    5.95   +0.10
power in W, heat in J/mm of travel; nan where the voltage or the arc feedback was not logged
* W1 left out of the slope: opened by the arc start and 19 mm long: the level is still coming down from the start when the next change arrives
15 rows are stretches of a staged line: their area is the settled level of the stretch, not the mean of a whole bead.

points          30 (13 of 15 designed, 17 outside the matrix), 29 in the slope
slope m         0.6608 mm2 per unit lambda
RMSE            0.519 mm2
R2              0.916
corr(lambda, A) 0.958

with WIRE_DIA_MM = 1.0, implied eta = 0.841

beads at one lambda -- the spread here is what lambda alone leaves unexplained: voltage, travel speed and process noise together:
   lambda   6.00: 4 beads, spread 0.69 mm2
   lambda   9.00: 9 beads, spread 1.00 mm2
   lambda  12.00: 7 beads, spread 1.42 mm2
   lambda  15.00: 2 beads, spread 2.27 mm2

```
if records:
    fig, ax = plt.subplots(1, 2, figsize=(11.5, 4.4))

    grid = np.linspace(0, lam.max() * 1.1, 50)
    ax[0].plot(grid, m * grid, '-', color='0.35', lw=1.3, label=f'A = {m:.3f} lambda')
    ax[0].plot(lam[used], area[used], 'o', color='0.05', ms=6, label='measured')
    if (~used).any():
        ax[0].plot(lam[~used], area[~used], 'o', color='0.05', ms=6, mfc='white',
                   label='left out of the slope')
    for r, a in zip(records, area):
        ax[0].annotate(str(r['test']), (r['lam'], a), textcoords='offset points',
                       xytext=(6, -3), fontsize=8)
    ax[0].set_xlabel('lambda = WFS / travel speed')
    ax[0].set_ylabel('cross-section [mm2]')
    ax[0].set_title(f'mass balance, {int(used.sum())} points in the slope')
    ax[0].set_xlim(0, lam.max() * 1.1)
    ax[0].set_ylim(0, area.max() * 1.2)
    ax[0].legend(fontsize=8, frameon=False)

    ax[1].axhline(0, color='0.5', lw=0.8, ls=':')
    known = sorted({r['voltage'] for r in records if np.isfinite(r['voltage'])})
    for voltage, marker in zip(known, 'os^Dvph'):
        pick = [i for i, r in enumerate(records) if r['voltage'] == voltage]
        ax[1].plot(lam[pick], residual[pick], marker, color='0.05', ms=6,
                   fillstyle='none', label=f'{voltage:.0f} V')
    pick = [i for i, r in enumerate(records) if not np.isfinite(r['voltage'])]
    if pick:
        ax[1].plot(lam[pick], residual[pick], 'x', color='0.05', ms=6,
                   label='voltage not logged')
    ax[1].set_xlabel('lambda')
    ax[1].set_ylabel('measured - fitted [mm2]')
    ax[1].set_title('residuals, marked by voltage')
    ax[1].legend(fontsize=8, frameon=False)

    for axis in ax:
        axis.grid(alpha=0.3, lw=0.4)
    fig.tight_layout()
    plt.show()
```

**How to read the fit.**

* Left: every welded test as a point, labelled with its test number, against the
  through-origin line the mass balance implies. Points bending below the line at
  high $\lambda$ mark where the process stops converting wire into bead, which
  sets the top of the usable range.
* Right: the same residuals against $\lambda$, with the marker showing voltage.
  Flat scatter mixed across voltages is process noise, the floor layer-to-layer
  control cannot go below. Residuals that sort by marker mean voltage moves the
  area on its own, and $\lambda$ alone does not describe the process.
* $\eta$ above 1.0 puts more metal in the bead than was fed, so an input is
  wrong. Wire diameter is the usual one, since it enters squared.

Tests 3 and 8 share one parameter set. Welded twice, they give the process spread
directly, which is what separates noise from model error in the residuals.

Open markers are rows left out of the slope, each for the reason printed with the
table. They are drawn so that it can be seen how far they sit from the line, not
because they support it.

### Crest height from area and voltage

The mass balance gives the area. The shape needs one more relation, fitted to the
same rows:

$$\ln h = a + b\,\ln A + c\,(V - 18)$$

with $h$ the crest height [mm], $A$ the cross-section [mm²] and $V$ the commanded
voltage [V]. $b$ says how the height grows with the area, and $c$ is the fraction
by which one volt lowers the crest at a fixed area.

```
def height_fit(rows):
    """ln h = a + b ln A + c (V - 18), least squares over the rows given."""
    rows = [r for r in rows if np.isfinite(r['height']) and np.isfinite(r['voltage'])]
    area = np.array([r['area'] for r in rows])
    height = np.array([r['height'] for r in rows])
    volts = np.array([r['voltage'] for r in rows])
    design = np.c_[np.ones(len(rows)), np.log(area), volts - 18]
    coef = np.linalg.lstsq(design, np.log(height), rcond=None)[0]
    error = design @ coef - np.log(height)
    return coef, float(np.sqrt(np.mean(error ** 2))), len(rows)


if records:
    kept = [r for r in records if str(r['test']) not in FIT_LEAVE_OUT]
    groups = {'all rows': kept,
              'whole beads': [r for r in kept if r['kind'] == 'bead'],
              'stretches': [r for r in kept if r['kind'] == 'stretch']}
    print(f'{"rows":>12} {"n":>3} {"a":>8} {"b":>7} {"c per V":>8} {"rms":>6} {"m":>7} '
          f'{"RMSE":>6}')
    for label, rows in groups.items():
        if len(rows) < 4:
            continue
        coef, rms, n = height_fit(rows)
        slope, _, left, _ = slope_through_origin([r['lam'] for r in rows],
                                                 [r['area'] for r in rows])
        print(f'{label:>12} {n:>3} {coef[0]:>8.4f} {coef[1]:>7.4f} {coef[2]:>8.4f} '
              f'{100 * rms:>5.1f}% {slope:>7.4f} {np.sqrt(np.mean(left ** 2)):>6.3f}')
    HEIGHT_COEF, HEIGHT_RMS, _ = height_fit(kept)
    print('rms is the scatter of the crest height about the fit; m and RMSE [mm2] are '
          'the mass balance over the same rows')
    print(f'\nh = exp({HEIGHT_COEF[0]:.4f}) * A^{HEIGHT_COEF[1]:.4f} * '
          f'exp({HEIGHT_COEF[2]:.4f} (V - 18))')
```

        rows   n        a       b  c per V    rms       m   RMSE
    all rows  29  -0.3820  0.5197  -0.0301   5.8%  0.6608  0.519
 whole beads  15  -0.4487  0.5520  -0.0307   6.3%  0.6611  0.688
   stretches  14  -0.3351  0.4927  -0.0318   5.1%  0.6603  0.226
rms is the scatter of the crest height about the fit; m and RMSE [mm2] are the mass balance over the same rows

h = exp(-0.3820) * A^0.5197 * exp(-0.0301 (V - 18))

### Line D: how the cross-section follows the wire feed

D asks whether the cross-section can be driven from the wire feed alone: travel
speed fixed, wire feed down by 50 IPM at each start. Four questions, each with its
own number.

**Does the area follow the schedule at all?** The slices are grouped by stretch.
$\eta^2$ is the share of the slice-to-slice variance that the grouping explains,
and Spearman's $\rho$ is the rank correlation between commanded wire feed and
slice area:

$$\eta^2 = \frac{\sum_k n_k\left(\bar A_k - \bar A\right)^2}{\sum_i \left(A_i - \bar A\right)^2}$$

where $A_i$ is the cross-section of slice $i$ [mm²], $\bar A_k$ the mean of
stretch $k$, $n_k$ its number of slices and $\bar A$ the mean of the line.
Neighbouring slices are not independent, so the $p$ value uses the effective
number $n_{\text{eff}} = n\,(1-r_1)/(1+r_1)$, with $r_1$ the correlation between
each slice and the next one along the line, about their stretch means. Both are
given twice: over every slice of the line, and over the slices inside the settled
windows. Slices this correlated leave few independent ones, so the test that
counts is the third line: the settled levels themselves, one per stretch, against
the wire feed, with every possible order of the levels tried.

**Is it the same law as the single beads?** The settled levels of the stretches
that settle, and whose wire feed is not in doubt, are fitted through the origin,
$A = m_D\,\lambda$, and $m_D$ is set against the slope $m$ of the single beads.
Two checks go with it. A settled level depends on where its window is put, so the
slope is repeated with every window starting 2 mm later. And a line with an
intercept, $A = a + b\,\lambda$, is fitted to the slices of those windows. An
intercept that cannot be told from zero is consistent with an area proportional
to the wire feed; with three stretches it does not prove it.

**Does every step do its job?** For each pair of neighbours, the drop in settled
level is set against $m\,\Delta\lambda$, the drop the wire feed step should give,
and against the scatter of the two windows. The settled level also gives the wire
feed the stretch behaved as if it had, $v_w = A\,v_t/m$.

**How does the shape change?** Width and crest height against the settled area, as
powers: $w \propto A^{p}$ and $h \propto A^{q}$. A bead that keeps its proportions
as it shrinks has $p = q = \tfrac12$; $q > p$ is a bead that gets flatter. The
section is also set against the box that contains it, $A / (w\,h)$, which is
$\tfrac23$ for the parabola of section 8.

```
def effective_n(about, s):
    """Neighbouring slices are not independent. The number that are, from the
    correlation between each slice and the next one along the line."""
    pair = np.diff(s) < 1.5 * SLICE_MM
    r1 = float(np.corrcoef(about[:-1][pair], about[1:][pair])[0, 1])
    return max(4.0, len(about) * (1 - r1) / (1 + r1)), r1


def schedule_share(s, slice_area, group, wfs):
    """How much of the slice-to-slice variance the stretch explains, and how the
    area ranks against the commanded wire feed."""
    about = slice_area - np.array([slice_area[group == k].mean() for k in group])
    spread = slice_area - slice_area.mean()
    n_eff, r1 = effective_n(about, s)
    rho = float(stats.spearmanr(wfs, slice_area)[0])
    t = rho * np.sqrt((n_eff - 2) / max(1 - rho ** 2, 1e-12))
    return dict(eta2=float(1 - about @ about / (spread @ spread)), rho=rho, r1=r1,
                n=len(slice_area), n_eff=n_eff, p=float(2 * stats.t.sf(abs(t), n_eff - 2)))


def order_by_chance(x, y):
    """Spearman's rho between two short lists, and how often a random order of y
    does as well: every order is tried."""
    rank = stats.rankdata(x)
    rho = float(np.corrcoef(rank, stats.rankdata(y))[0, 1])
    orders = [np.corrcoef(rank, order)[0, 1] for order in permutations(stats.rankdata(y))]
    return rho, float(np.mean(np.abs(orders) >= abs(rho) - 1e-12))


def staged_line(name, prof, rows, spec, m_single):
    """A line welded as separate starts, one schedule each: does its cross-section
    follow the wire feed, by the same law as the single beads, at every step?"""
    s, slice_area = prof[:, 0], prof[:, 1]
    group = np.digitize(s, [r['a'] for r in rows[1:]])
    wfs = np.array([r['wfs'] for r in rows])[group]
    settled = np.zeros(len(s), bool)
    for row in rows:
        settled |= (s >= row['lo']) & (s < row['hi'])
    print(f'{name}: {len(s)} slices in {len(rows)} stretches')
    for label, pick in (('every slice', np.ones(len(s), bool)), ('settled windows', settled)):
        share = schedule_share(s[pick], slice_area[pick], group[pick], wfs[pick])
        print(f'   {label:<16} eta2 = {share["eta2"]:.2f}   Spearman rho = '
              f'{share["rho"]:+.2f}, p = {share["p"]:.2g} with n_eff = '
              f'{share["n_eff"]:.0f} of {share["n"]} (r1 = {share["r1"]:.2f})')
    rho, chance = order_by_chance([r['wfs'] for r in rows], [r['settled'] for r in rows])
    print(f'   settled levels   Spearman rho = {rho:+.2f} over the {len(rows)} stretches; '
          f'a random order does as well {100 * chance:.1f}% of the time')

    tests = spec.get('tests') or [None] * len(rows)
    print(f'\n   {"":>2} {"WFS":>5} {"lambda":>7} {"m.lambda":>9} {"settled":>8} {"sd":>5} '
          f'{"ratio":>6} {"behaves as":>11} {"crest":>6} {"width":>6} {"crest/width":>12}')
    for row, test in zip(rows, tests):
        row['predicted'] = m_single * row['lam']
        row['behaves'] = row['settled'] / m_single * spec['travel']
        row['trusted'] = row['steady'] and str(test) not in FIT_LEAVE_OUT
        print(f'   {row["stretch"]:>2} {row["wfs"]:>5.0f} {row["lam"]:>7.2f} '
              f'{row["predicted"]:>9.2f} {row["settled"]:>8.2f} {row["sd"]:>5.2f} '
              f'{row["settled"] / row["predicted"]:>6.2f} {row["behaves"]:>7.0f} IPM '
              f'{row["crest"]:>6.2f} {row["width"]:>6.2f} '
              f'{row["crest"] / row["width"]:>12.3f}'
              + ('' if row['steady'] else '   not settled'))

    good = [r for r in rows if r['trusted']]
    if len(good) >= 2:
        lam_d = np.array([r['lam'] for r in good])
        area_d = np.array([r['settled'] for r in good])
        m_line = float(lam_d @ area_d / (lam_d @ lam_d))
        left = area_d - m_line * lam_d
        se = float(np.sqrt(left @ left / (len(good) - 1) / (lam_d @ lam_d)))
        reach = stats.t.ppf(0.975, len(good) - 1) * se
        print(f'\n   settled levels through the origin   m_{name} = {m_line:.3f}, 95% from '
              f'{m_line - reach:.2f} to {m_line + reach:.2f}, on stretches '
              f'{[r["stretch"] for r in good]}')
        print(f'   single beads                        m = {m_single:.3f}   '
              f'({100 * (m_line / m_single - 1):+.1f}%)')
        later = np.array([slice_area[(s >= min(r['lo'] + 2.0, r['hi'] - 2 * SLICE_MM))
                                     & (s < r['hi'])].mean() for r in good])
        m_later = float(lam_d @ later / (lam_d @ lam_d))
        print(f'   every window starting 2 mm later    m_{name} = {m_later:.3f}   '
              f'({100 * (m_later / m_single - 1):+.1f}%)')
        pick = np.zeros(len(s), bool)
        for row in good:
            pick |= (s >= row['lo']) & (s < row['hi'])
        line = stats.linregress(wfs[pick] / spec['travel'], slice_area[pick])
        about = slice_area[pick] - np.array([slice_area[pick][group[pick] == k].mean()
                                             for k in group[pick]])
        widen = np.sqrt(pick.sum() / effective_n(about, s[pick])[0])
        print(f'   with an intercept                   A = {line.intercept:+.2f} + '
              f'{line.slope:.3f} lambda, intercept +/- {line.intercept_stderr * widen:.2f}: '
              + ('not told from zero' if abs(line.intercept) < 2 * line.intercept_stderr * widen
                 else 'not zero, so the area is not simply proportional here'))

    steady = [r for r in rows if r['steady']]
    if len(steady) >= 3:
        log_area = np.log([r['settled'] for r in steady])
        p_width = np.polyfit(log_area, np.log([r['width'] for r in steady]), 1)[0]
        p_crest = np.polyfit(log_area, np.log([r['crest'] for r in steady]), 1)[0]
        fill = np.mean([r['settled'] / (r['crest'] * r['width']) for r in steady])
        print(f'   shape, stretches {[r["stretch"] for r in steady]}             '
              f'width ~ A^{p_width:.2f}, crest ~ A^{p_crest:.2f}; the section fills '
              f'{fill:.2f} of width x crest (a parabola fills 0.67)')

    print(f'\n   {"step":>6} {"WFS":>11} {"should drop":>12} {"dropped":>8} {"scatter":>8}')
    for upper, lower in zip(rows[:-1], rows[1:]):
        drop = upper['settled'] - lower['settled']
        noise = float(np.hypot(upper['sd'], lower['sd']))
        verdict = ('' if drop > 2 * noise else
                   '   no drop beyond the scatter' if abs(drop) <= 2 * noise else '   rose')
        print(f'   {upper["stretch"]}->{lower["stretch"]:<3} '
              f'{upper["wfs"]:>5.0f}->{lower["wfs"]:<4.0f} '
              f'{m_single * (upper["lam"] - lower["lam"]):>12.2f} {drop:>8.2f} '
              f'{noise:>8.2f}' + verdict)


staged = {name: result for name, result in long_results.items()
          if LONG_BEADS[name]['own_starts'] and len(result[2]) > 1}
if staged and records:
    single = used & np.array([r['kind'] == 'bead' for r in records])
    m_single = slope_through_origin(lam[single], area[single])[0]
    print(f'slope of the {int(single.sum())} single beads alone: m = {m_single:.3f} '
          f'mm2 per unit lambda\n')
    for name, (bead, prof, rows) in staged.items():
        staged_line(name, prof, rows, LONG_BEADS[name], m_single)
    print('\nareas in mm2, crest and width in mm')
else:
    print('No line welded as separate starts in this scan.')
```

No line welded as separate starts in this scan.

```
if staged and records:
    for name, (bead, prof, rows) in staged.items():
        fig, ax = plt.subplots(1, 2, figsize=(13, 4.4), gridspec_kw={'width_ratios': [1.7, 1]})
        for row in rows:
            ax[0].axvspan(row['lo'], row['hi'], color='0.9', lw=0)
            ax[0].plot([row['a'], row['b']], [row['predicted']] * 2, '-', color='tab:red',
                       lw=1.4, label='m lambda' if row is rows[0] else None)
            ax[0].annotate(f'{row["wfs"]:.0f}', (0.5 * (row['a'] + row['b']), 0.25),
                           ha='center', fontsize=8, color='tab:blue')
        ax[0].plot(prof[:, 0], prof[:, 1], '-', color='0.1', lw=1.2, label='cross-section')
        ax[0].set_xlabel('distance from the welded start [mm]')
        ax[0].set_ylabel('cross-section [mm2]')
        ax[0].set_xlim(0, rows[-1]['b'])
        ax[0].set_ylim(0, None)
        ax[0].set_title(f'{name}: commanded WFS in blue [IPM], settled windows in grey',
                        loc='left')
        ax[0].legend(fontsize=8, frameon=False, loc='upper right')
        ax[0].grid(alpha=0.3, lw=0.4)

        reach = np.linspace(0, 1.1 * max(r['lam'] for r in rows), 20)
        ax[1].plot(reach, m_single * reach, '-', color='0.35', lw=1.3,
                   label=f'single beads, A = {m_single:.3f} lambda')
        ax[1].plot(lam[single], area[single], '.', color='0.6', ms=7, label='single beads')
        for row in rows:
            ax[1].errorbar(row['lam'], row['settled'], yerr=row['sd'], fmt='o', ms=7,
                           color='0.05', mfc='0.05' if row['trusted'] else 'white',
                           capsize=3, lw=1.0)
            ax[1].annotate(str(row['stretch']), (row['lam'], row['settled']),
                           textcoords='offset points', xytext=(7, -10), fontsize=8)
        ax[1].set_xlabel('lambda = WFS / travel speed')
        ax[1].set_ylabel('settled cross-section [mm2]')
        ax[1].set_xlim(0, None)
        ax[1].set_ylim(0, None)
        ax[1].set_title('stretches against the single-bead line', loc='left')
        ax[1].legend(fontsize=8, frameon=False, loc='upper left')
        ax[1].grid(alpha=0.3, lw=0.4)
        fig.tight_layout()
        plt.show()
```

**How to read it.** Left, the profile again with the settled windows in grey and,
in red, the level $m\lambda$ the single beads predict for each stretch. Right, the
settled level of each stretch against $\lambda$: filled where the stretch settled
and its wire feed is not in doubt, open otherwise. Grey dots are the single beads
and the line is their fit through the origin.

* Filled points on the line mean the staged line obeys the same mass balance as
  the single beads, so a cross-section can be set by choosing $\lambda$.
* A stretch above the line at the low end did not get as little wire as it was
  asked for. *Behaves as* gives the wire feed it corresponds to. Metal is not made
  on the plate: a stretch that holds more than its schedule feeds was welded with
  more wire, or slower, than the schedule says.
* A stretch that has not settled is shorter than its own start transient at that
  wire feed. Its level is not a measurement of the schedule.
* $\eta^2$ low over every slice and high over the settled windows means that most
  of what varies along D is the starts, not the schedules. The next subsection
  takes the starts out.

### What a start adds

Every stretch of D opens with a hump, and so does A. A weld is described here by
two things: the level it holds while the torch travels, and what its start leaves
beyond that level.

$$A(s) = \frac{L}{2}\left[\operatorname{erf}\frac{s - s_0}{\sqrt2\,\sigma_e}
       - \operatorname{erf}\frac{s - s_1}{\sqrt2\,\sigma_e}\right]
       + \frac{S}{\sqrt{2\pi}\,\sigma_h}\,
         \exp\!\left(-\frac{(s - s_0)^2}{2\sigma_h^2}\right)$$

where $s_0$ and $s_1$ are where the weld starts and stops [mm], $L$ the level
[mm²], $\sigma_e$ the rounding of the two ends [mm], $S$ the surplus of the start
[mm³] and $\sigma_h$ the width of its hump [mm]. The first term integrates to
$L\,(s_1 - s_0)$, the metal of steady travel, and the second to $S$. The top of
the hump sits a mm or so after $s_0$, because the level is still rising there.

A line of several welds is the sum of one such term per weld, each starting where
the last one ended: $s_0 = s_{\text{first}} + k\,p$, with $p$ the pitch. The fit
finds where the first weld started, the pitch, the two widths and one surplus per
start. A stretch that settled keeps its settled level; the level of one that did
not is fitted with the rest. The uncertainty of the pitch is widened for the
correlation between neighbouring slices.

This gives three things the settled levels do not. The mean step the robot made,
measured on the metal. What a start costs in metal, which is what a short bead
carries in its mean and what a correction pass has to count. And a profile to
predict with, used on the cut line below. Two kinds of start are kept apart: the
first start of a line, on bare plate, and a start on a line that is being welded,
which lands on the end of the weld before it.

```
# used when a scan has no line with its own starts; measured on cloud0.ply
START_DEFAULT = dict(first=37.0, interior=26.0, hump_mm=3.0, end_mm=2.5)


def weld_metal(s, start, end, level, surplus, hump_mm, end_mm):
    """Cross-section one weld leaves along its line: a level from its start to its
    end, rounded at both, and what its start leaves beyond that as a hump there."""
    span = 0.5 * (special.erf((s - start) / (np.sqrt(2) * end_mm))
                  - special.erf((s - end) / (np.sqrt(2) * end_mm)))
    hump = np.exp(-0.5 * ((s - start) / hump_mm) ** 2) / (hump_mm * np.sqrt(2 * np.pi))
    return level * span + surplus * hump


def fit_welds(prof, rows):
    """Welds end to end at one pitch, fitted to the profile of their line. A stretch
    that settled keeps its settled level; the level of the others is left free."""
    s, slice_area = prof[:, 0], prof[:, 1]
    n = len(rows)
    free = [k for k, row in enumerate(rows) if not row['steady']]
    length = (rows[-1]['b'] - rows[0]['a']) / n

    def unpack(p):
        levels = [row['settled'] for row in rows]
        for k, value in zip(free, p[4 + n:]):
            levels[k] = value
        return p[0], p[1], p[2], p[3], p[4:4 + n], levels

    def model(p, level_only=False):
        first, pitch, hump_mm, end_mm, surplus, levels = unpack(p)
        return sum(weld_metal(s, first + k * pitch, first + (k + 1) * pitch, levels[k],
                              0.0 if level_only else surplus[k], hump_mm, end_mm)
                   for k in range(n))

    guess = [3.0, length, 2.5, 2.0] + [25.0] * n + [rows[k]['settled'] for k in free]
    lower = [0.0, 0.8 * length, 1.0, 0.5] + [0.0] * n + [0.3 * rows[k]['settled'] for k in free]
    upper = [8.0, 1.2 * length, 6.0, 4.0] + [200.0] * n + [1.5 * rows[k]['settled'] for k in free]
    fit = optimize.least_squares(lambda p: model(p) - slice_area, guess, bounds=(lower, upper))
    left = fit.fun
    r1 = float(np.corrcoef(left[:-1], left[1:])[0, 1])
    covariance = (np.linalg.pinv(fit.jac.T @ fit.jac) * (left @ left)
                  / max(len(s) - len(fit.x), 1) * (1 + r1) / max(1 - r1, 0.05))
    first, pitch, hump_mm, end_mm, surplus, levels = unpack(fit.x)
    return dict(first=float(first), pitch=float(pitch),
                pitch_se=float(np.sqrt(covariance[1, 1])), hump_mm=float(hump_mm),
                end_mm=float(end_mm), surplus=np.array(surplus), levels=levels,
                model=model(fit.x), level=model(fit.x, level_only=True),
                rms=float(np.sqrt(np.mean(left ** 2))))


def line_offsets(bead, rows, start):
    """Sideways offset of each stretch from one straight line through the whole
    centreline, in mm."""
    path = bead['path']
    centre = path.mean(axis=0)
    direction = np.linalg.eigh(np.cov((path - centre).T))[1][:, 1]
    across = (path - centre) @ np.array([-direction[1], direction[0]])
    s = np.r_[0.0, np.cumsum(np.linalg.norm(np.diff(path, axis=0), axis=1))]
    axis = 0 if start.endswith('x') else 1
    if (path[0, axis] > path[-1, axis]) == start.startswith('-'):
        s = s[-1] - s
    return [float(across[(s >= r['a']) & (s < r['b'])].mean()) for r in rows]


start_fits, first_starts, interior_starts = {}, [], []
for name, (bead, prof, rows) in long_results.items():
    if not LONG_BEADS[name]['own_starts']:
        continue
    fit = fit_welds(prof, rows)
    start_fits[name] = fit
    offsets = line_offsets(bead, rows, LONG_BEADS[name]['start'])
    several = len(rows) > 1
    print(f'{name}: {len(rows)} weld' + ('s end to end, ' if several else ', ')
          + f'first start {fit["first"]:.1f} mm into the mask, '
          + (f'pitch {fit["pitch"]:.2f} +/- {fit["pitch_se"]:.2f} mm' if several
             else f'{fit["pitch"]:.1f} mm of travel'))
    print(f'   hump {2.355 * fit["hump_mm"]:.1f} mm wide at half height, ends rounded '
          f'over {fit["end_mm"]:.1f} mm, model within {fit["rms"]:.2f} mm2 rms of the '
          'profile')
    print(f'   {"start":>5} {"at":>6} {"hump top":>9} {"level":>6} {"surplus":>8} '
          + (f'{"sideways":>9}' if several else ''))
    for k, row in enumerate(rows):
        print(f'   {k + 1:>5} {fit["first"] + k * fit["pitch"]:>6.1f} {row["peak_at"]:>9.1f} '
              f'{fit["levels"][k]:>6.2f} {fit["surplus"][k]:>8.1f} '
              + (f'{offsets[k]:>+9.2f}' if several else '')
              + ('' if row['steady'] else '   level fitted, the stretch does not settle'))
        if row['steady']:
            (interior_starts if k else first_starts).append(float(fit['surplus'][k]))
    if several:
        tops = np.diff([row['peak_at'] for row in rows])
        print('   hump tops ' + ', '.join(f'{d:.0f}' for d in tops) + ' mm apart: the pitch '
              f'is their mean step. The stretches sit within {np.ptp(offsets):.2f} mm of '
              'one straight line')
    else:
        whole = bead['area_mean']
        print(f'   whole-bead mean {whole:.2f} mm2 against {rows[0]["settled"]:.2f} settled: '
              f'the start makes a bead {bead["length"]:.0f} mm long read '
              f'{100 * (whole / rows[0]["settled"] - 1):+.0f}%')

if first_starts or interior_starts:
    every = first_starts + interior_starts
    START = dict(first=float(np.mean(first_starts or every)),
                 interior=float(np.mean(interior_starts or every)),
                 hump_mm=float(np.median([f['hump_mm'] for f in start_fits.values()])),
                 end_mm=float(np.median([f['end_mm'] for f in start_fits.values()])))
    wire = np.pi * WIRE_DIA_MM ** 2 / 4
    if first_starts:
        print(f'\nthe first start of a line, on bare plate, leaves {START["first"]:.0f} mm3 '
              f'beyond the level of its stretch ({len(first_starts)} whose stretch settled), '
              f'the metal of {START["first"] / wire:.0f} mm of wire')
    if interior_starts:
        spread = np.std(interior_starts, ddof=1) if len(interior_starts) > 1 else 0.0
        print(f'a start on a line that is being welded leaves {START["interior"]:.0f} mm3 '
              f'(sd {spread:.0f}, {len(interior_starts)} starts), '
              f'{START["interior"] / wire:.0f} mm of wire')
else:
    START = dict(START_DEFAULT)
    print('No line with its own starts in this scan: a first start is taken as '
          f'{START["first"]:.0f} mm3, measured on cloud0.ply.')
print('positions in mm from the start of the mask, level in mm2, surplus in mm3')
```

No line with its own starts in this scan: a first start is taken as 37 mm3, measured on cloud0.ply.
positions in mm from the start of the mask, level in mm2, surplus in mm3

```
if start_fits:
    widths = [long_results[name][1][-1, 0] for name in start_fits]
    fig, axes = plt.subplots(1, len(start_fits), figsize=(13, 3.9), squeeze=False,
                             gridspec_kw={'width_ratios': [max(w, 30) for w in widths]})
    for ax, (name, fit) in zip(axes[0], start_fits.items()):
        bead, prof, rows = long_results[name]
        ax.fill_between(prof[:, 0], fit['level'], fit['model'], color='tab:red', alpha=0.25,
                        lw=0, label='start')
        ax.plot(prof[:, 0], fit['level'], '--', color='0.45', lw=1.1, label='level')
        ax.plot(prof[:, 0], fit['model'], '-', color='tab:red', lw=1.3, label='level + start')
        ax.plot(prof[:, 0], prof[:, 1], '-', color='0.1', lw=1.2, label='measured')
        for k in range(len(rows)):
            ax.axvline(fit['first'] + k * fit['pitch'], color='0.6', lw=0.8, ls=':')
        ax.set_xlabel('distance from the welded start [mm]')
        ax.set_xlim(0, prof[-1, 0] + 0.5)
        ax.set_ylim(0, None)
        ax.set_title(f'{name}: within {fit["rms"]:.2f} mm2 rms', loc='left')
        ax.grid(alpha=0.3, lw=0.4)
    axes[0][0].set_ylabel('cross-section [mm2]')
    axes[0][0].legend(fontsize=8, frameon=False, loc='upper right')
    fig.tight_layout()
    plt.show()
```

**How to read it.** Black is the measured profile, red the model, the dashed line
the levels alone. The shaded area between them is the starts. Dotted lines mark
where each weld began.

* *Surplus* near one value on starts welded at different wire feeds means a start
  adds an amount of metal, not a share of the bead. It weighs more the shorter
  the bead. On A it lifts the whole-bead mean above the settled level, and the
  whole-bead mean is what the fit of this section uses for single beads: compare
  beads of one length, or compare settled levels.
* A first start leaves more than a start inside a line. The first start of D is
  the largest and its stretch does not settle; it is also the only one at
  300 IPM, so the scan cannot say which of the two makes it large. It is left
  out of both averages.
* *Pitch* is one number for all the starts of a line: their mean step. The hump
  tops, printed with it, show how even the steps are. Against the step in the
  robot program the pitch checks the scale of the scan and the robot together.
* *Sideways* is how far each stretch sits from one straight line through D.
  A few tenths of a mm would not show in a wall built this way; a millimetre
  would show as a step.

### A cut line and the pass that would close it

C stopped twice on its way: three pieces with bare plate between them. Section 7
joins the pieces into one bead because they share an axis, and the slices show
where the metal ends and starts again.

Section 10 corrects a whole layer with one number. A gap needs the other kind of
correction, one that depends on position: a pass over the part of the line that is
short of metal. The cross-section after a pass from $s_a$ to $s_b$ at wire feed
$v_w$ is predicted by laying the weld of the previous subsection on what is
already there,

$$A_{\text{after}}(s) = A(s) + m\,\frac{v_w}{v_t}\,E(s;\,s_a, s_b) + S\,G(s - s_a)$$

where $A(s)$ is the measured cross-section [mm²], $m$ the slope of the mass
balance, $v_t$ the travel speed, $E$ the span of the pass with its rounded ends,
$G$ the shape of the hump of a start and $S$ the surplus of a first start, since a
pass is a weld of its own. A pass is judged by the metal it leaves out of place
against the target $A^{*}$,

$$J = \int \left|A^{*} - A_{\text{after}}(s)\right| ds$$

which is the metal still short of the target plus the metal laid above it [mm³],
counted from `PASS_REACH_MM` before the first gap to `PASS_REACH_MM` after the
last.

Two plans are compared. *One pass per gap*: for each gap, the start, the end and
the wire feed that leave the least out of place, with both ends within
`PASS_REACH_MM` of the bare plate. The pass also has to stay over metal lower than
the wire tip, with `PASS_PLACING_MM` to spare at each end, so that it runs at one
height even if it lands that far off. *One pass of `PASS_MM`*, the length that was
asked for: the same search with the length fixed. The wire feed stays inside
`PASS_WFS_RANGE`, where the stretches of D settled and the starts were measured.
Passes run the way the line was welded, so the hump of each start is at its low
end.

**In robot coordinates.** Distances are given from where the wire of the line
started. That point is found the way the start of a pass is defined: it is the
start $s_0$ of the weld model fitted to the first 10 mm of the line. With the
taught start of the line $\mathbf{p}_0$ and its taught end $\mathbf{p}_1$ in
`LINE_ROBOT`, a distance $d$ becomes

$$\mathbf{p}(d) = \mathbf{p}_0 + d\,\hat{\mathbf{u}},\qquad
\hat{\mathbf{u}} = \frac{\mathbf{p}_1 - \mathbf{p}_0}{\lVert\mathbf{p}_1 - \mathbf{p}_0\rVert}$$

The offset that moves the torch along the line, of any length, can stand in for
