Repository: Aaron-Cuevas/great_beads

# great_beads

Bead geometry control for robotic WAAM, with the characteristics of: 

GMAW, 1.0 mm wire, beads on steel plate first, single-bead walls next.

Serving the purpose of: 

Research stay EL-AD26-356, Landers Research Group, University of Notre Dame.

| Part | Folder | Turns this | Into this |
|---|---|---|---|
| Pipeline | `src/great_beads/` | Revopoint scan, Power Wave log, run sheet | measured beads, fitted laws |
| Model | `model/` | fitted laws | `bead_model.json`, the only file the planner reads |
| Bead Planner | `planner/` | model, target bead, plate touches | 3D prediction, FANUC program lines |

File: notebooks/waam_bead_morphology_7.ipynb (part 7 of 9)
# WAAM bead morphology — measurement pipeline
$\mathbf{p}_1 - \mathbf{p}_0$; Z is then only as good as that offset follows the
plate. Keeping 0.035 in between tip and plate needs two more numbers. The plate is
not flat along the line: its height against the straight line between the two
ends of C is printed at both ends of each pass, and goes into Z. It holds if the
plate sits on the table as it did under the scanner. And where a pass runs over
metal that is already there, the surface under the wire is the crest of that
metal, printed as *metal under the wire*.

```
PASS_MM = 30.0                  # length of the correction pass that was asked for
PASS_TARGET_MM2 = 7.8           # cross-section the line should have: 300 IPM at
                                # 25 IPM, 0.65 x 12
PASS_TRAVEL_IPM = 25.0
PASS_WFS_RANGE = (150.0, 250.0) # wire feeds whose stretch settled on D
PASS_REACH_MM = 8.0             # a pass for one gap starts and ends within this of it
PASS_PLACING_MM = 1.5           # how well a pass can be placed along the line
GAP_MM2 = 0.5                   # a slice under this cross-section is bare plate
TIP_GAP_MM = 0.035 * 25.4       # wire tip above the plate
LINE_ROBOT = {'C': None}        # dict(start=(X, Y, Z), end=(X, Y, Z)): the taught
                                # start and end of the line, mm in the robot frame.
                                # direction=(dX, dY, dZ) can stand in for the end


def pieces_and_gaps(prof, floor, shortest=3.0):
    """Stretches of a line with metal on them, and the bare plate between."""
    labels, count = ndimage.label(prof[:, 1] > floor)
    pieces = [(float(prof[labels == k, 0].min() - 0.5 * SLICE_MM),
               float(prof[labels == k, 0].max() + 0.5 * SLICE_MM))
              for k in range(1, count + 1)]
    pieces = [p for p in pieces if p[1] - p[0] >= shortest]
    return pieces, [(a[1], b[0]) for a, b in zip(pieces[:-1], pieces[1:])]


def wire_start(prof, start):
    """Where the first weld of a line started: the start of the weld model fitted
    to its first 10 mm, so that it means for the line what it means for a pass."""
    head = prof[prof[:, 0] < 10.0]
    fit = optimize.least_squares(
        lambda p: weld_metal(head[:, 0], p[0], 1e3, p[1], p[2], start['hump_mm'],
                             start['end_mm']) - head[:, 1],
        [3.0, head[-1, 1], start['first']], bounds=([0.0, 0.5, 0.0], [8.0, 30.0, 400.0]))
    return float(fit.x[0])


def lay(s, passes, m, start, surplus):
    """Cross-section that passes (start, end, wire feed) add along a line."""
    return sum((weld_metal(s, a, b, m * wfs / PASS_TRAVEL_IPM, surplus, start['hump_mm'],
                           start['end_mm']) for a, b, wfs in passes), np.zeros(len(s)))


def out_of_place(line_area, target):
    """Metal short of the target and metal above it along a line, in mm3."""
    return (float(np.clip(target - line_area, 0, None).sum() * SLICE_MM),
            float(np.clip(line_area - target, 0, None).sum() * SLICE_MM))


def best_pass(s, line_area, target, judged, windows, feeds, m, start):
    """Among the windows and wire feeds allowed, the pass that leaves the least
    metal out of place: short of the target plus above it."""
    best, least = None, np.inf
    for a, b in windows:
        span = weld_metal(s, a, b, 1.0, 0.0, start['hump_mm'], start['end_mm'])[judged]
        hump = weld_metal(s, a, b, 0.0, start['first'], start['hump_mm'],
                          start['end_mm'])[judged]
        for wfs in feeds:
            wrong = sum(out_of_place(line_area[judged] + m * wfs / PASS_TRAVEL_IPM * span
                                     + hump, target))
            if wrong < least:
                best, least = (float(a), float(b), float(wfs)), wrong
    return best


def highest_under(s, crest, a, b):
    """Highest metal already on the line under a pass from a to b, in mm."""
    inside = (s > a) & (s < b)
    return float(max(np.interp(a, s, crest), np.interp(b, s, crest),
                     crest[inside].max(initial=0.0)))


def under_the_line(bead, start):
    """Along a centreline, from its welded start: the height of the plate against
    the straight line between its two ends, and how far the centreline itself
    strays sideways from that line."""
    path = bead['path']
    axis = 0 if start.endswith('x') else 1
    if (path[0, axis] > path[-1, axis]) == start.startswith('-'):
        path = path[::-1]
    column = np.clip(((path[:, 0] - grid_origin[0]) / CELL_MM).astype(int), 0, n_cols - 1)
    row = np.clip(((path[:, 1] - grid_origin[1]) / CELL_MM).astype(int), 0, n_rows - 1)
    z = datum_surface[row, column]
    s = np.r_[0.0, np.cumsum(np.linalg.norm(np.diff(path, axis=0), axis=1))]
    chord = (path[-1] - path[0]) / np.linalg.norm(path[-1] - path[0])
    sideways = (path - path[0]) @ np.array([-chord[1], chord[0]])
    return s, z - (z[0] + (z[-1] - z[0]) * s / s[-1]), sideways


def plan_cut_line(name, bead, spec):
    """The gaps of a line and the passes that would close them."""
    prof = along_profile(bead, SLICE_MM, CELL_MM, spec['start'])
    s, line_area, crest = prof[:, 0], prof[:, 1], prof[:, 2]
    pieces, gaps = pieces_and_gaps(prof, GAP_MM2)
    origin = wire_start(prof, START)
    print(f'{name} (bead {bead["id"]}): {len(pieces)} pieces, {len(gaps)} gaps, '
          f'{line_area.sum() * SLICE_MM:.0f} mm3 of metal over {s[-1] + 0.5 * SLICE_MM:.0f} mm; '
          f'the wire started {origin:.1f} mm into the mask')
    print(f'   {"piece":>5} {"from-to mm":>11} {"length":>7} {"metal":>6} {"peak":>6} '
          f'{"ends at":>8}')
    for k, (a, b) in enumerate(pieces, start=1):
        inside = (s >= a) & (s < b)
        print(f'   {k:>5} {a:>5.0f}-{b:<5.0f} {b - a:>7.1f} '
              f'{line_area[inside].sum() * SLICE_MM:>6.0f} {line_area[inside].max():>6.2f} '
              f'{line_area[inside][-6:].mean():>8.2f}')
    print('   length in mm, metal in mm3, peak and the mean of the last 6 mm in mm2')
    if not gaps:
        return prof, pieces, gaps, {}, origin

    feeds = np.arange(PASS_WFS_RANGE[0], PASS_WFS_RANGE[1] + 1, 5.0)
    judged = (s >= gaps[0][0] - PASS_REACH_MM) & (s < gaps[-1][1] + PASS_REACH_MM)
    short, above = out_of_place(line_area[judged], PASS_TARGET_MM2)
    print(f'\n   target {PASS_TARGET_MM2} mm2, {PASS_TRAVEL_IPM:.0f} IPM travel, wire feed '
          f'{PASS_WFS_RANGE[0]:.0f} to {PASS_WFS_RANGE[1]:.0f} IPM, m = {m:.3f}; a start '
          f'adds {START["first"]:.0f} mm3 over {2.355 * START["hump_mm"]:.1f} mm')
    print(f'   as scanned, between {s[judged][0] - 0.5 * SLICE_MM:.0f} and '
          f'{s[judged][-1] + 0.5 * SLICE_MM:.0f} mm: {short:.0f} mm3 short of the target, '
          f'{above:.0f} mm3 above it')

    plans, passes, after = {}, [], line_area.copy()
    for gap in gaps:
        windows = [(a, b)
                   for a in np.arange(gap[0] - PASS_REACH_MM, gap[0] + 2.01, 0.5)
                   for b in np.arange(gap[1] - 2.0, gap[1] + PASS_REACH_MM + 0.01, 0.5)]
        clear = [(a, b) for a, b in windows
                 if highest_under(s, crest, a - PASS_PLACING_MM, b + PASS_PLACING_MM)
                 < TIP_GAP_MM]
        if not clear:
            print(f'   no pass over the gap at {gap[0]:.0f} mm clears the metal beside it '
                  f'by {PASS_PLACING_MM} mm: the one below needs Z to follow the crest')
        passes.append(best_pass(s, after, PASS_TARGET_MM2, judged, clear or windows, feeds,
                                m, START))
        after = after + lay(s, passes[-1:], m, START, START['first'])
    plans['one pass per gap'] = passes
    first = max(gaps[0][0] - PASS_MM, 0.0)
    last = min(gaps[-1][1], s[-1] + 0.5 * SLICE_MM - PASS_MM)
    windows = [(a, a + PASS_MM) for a in np.arange(first, last + 0.01, 0.5)]
    if windows:
        plans[f'one {PASS_MM:.0f} mm pass'] = [best_pass(s, line_area, PASS_TARGET_MM2, judged,
                                                         windows, feeds, m, START)]

    s_plate, sag, sideways = under_the_line(bead, spec['start'])
    taught = LINE_ROBOT.get(name)
    profiles = {}
    for label, passes in plans.items():
        after = line_area + lay(s, passes, m, START, START['first'])
        profiles[label] = after
        short, above = out_of_place(after[judged], PASS_TARGET_MM2)
        print(f'\n   {label}: leaves {short:.0f} mm3 short and {above:.0f} mm3 above')
        for surplus, what in ((START['interior'], 'as small as inside a line'),
                              (1.5 * START['first'], 'half as large again')):
            other = line_area + lay(s, passes, m, START, surplus)
            short, above = out_of_place(other[judged], PASS_TARGET_MM2)
            print(f'      with a start {what}, {surplus:.0f} mm3: {short:.0f} short, '
                  f'{above:.0f} above')
        print('      between the pieces  '
              + ',  '.join(f'gap {k}: {after[(s > a - 1) & (s < b + 1)].min():.1f} to '
                           f'{after[(s > a - 1) & (s < b + 1)].max():.1f} mm2'
                           for k, (a, b) in enumerate(gaps, start=1)))
        print(f'      {"from-to mm":>11} {"length":>7} {"WFS":>5} {"from the wire start":>21} '
              f'{"plate":>13}   metal under the wire')
        for a, b, wfs in passes:
            dz = np.interp([a, b], s_plate, sag)
            top = highest_under(s, crest, a - PASS_PLACING_MM, b + PASS_PLACING_MM)
            over = s[(s > a) & (s < b) & (crest >= TIP_GAP_MM)]
            print(f'      {a:>5.1f}-{b:<5.1f} {b - a:>7.1f} {wfs:>5.0f} '
                  f'{a - origin:>9.1f} to {b - origin:<8.1f} {dz[0]:>+6.2f} {dz[1]:>+6.2f}   '
                  f'{top:.2f} at most'
                  + (f', above the wire tip from {over.min() - origin:.0f} to '
                     f'{over.max() - origin:.0f} mm' if len(over) else ''))
            if taught:
                p0 = np.array(taught['start'], float)
                u = (np.array(taught['end'], float) - p0 if 'end' in taught
                     else np.array(taught['direction'], float))
                u = u / np.linalg.norm(u)
                for point, distance, lift in zip(('start', 'end'), (a - origin, b - origin), dz):
                    p = p0 + distance * u + np.array([0.0, 0.0, lift])
                    print(f'         robot {point:<5} X {p[0]:9.3f}  Y {p[1]:9.3f}  Z {p[2]:8.3f}')
    print(f'\n   distances in mm, from-to along the mask. plate: its height at the start and '
          f'at the end of the pass against the straight line between the ends of {name}; '
          f'along the whole line it runs from {sag.min():+.2f} to {sag.max():+.2f} mm. metal '
          f'under the wire: the highest crest already there within {PASS_PLACING_MM} mm of '
          f'the pass, against the {TIP_GAP_MM:.2f} mm between tip and plate')
    print(f'   the pieces sit within {np.ptp(sideways):.2f} mm of one straight line')
    if not taught:
        print(f'   LINE_ROBOT[{name!r}] is empty. With the taught start p0 of the line and a '
              'unit vector u along it, a distance d from the wire start is p0 + d u, and '
              'the plate height is added to Z.')
    saved = RESULTS_CSV.parent / f'pass_plan_{PLATE_ID}_{name}.csv'
    with open(saved, 'w', newline='') as handle:
        writer = csv.writer(handle)
        writer.writerow(['s_mm', 'scanned_mm2'] + [f'after {label}' for label in profiles])
        writer.writerows([f'{s[k]:.1f}', f'{line_area[k]:.3f}']
                         + [f'{after[k]:.3f}' for after in profiles.values()]
                         for k in range(len(s)))
    print(f'   wrote {saved}: the profile as scanned and after each plan')
    return prof, pieces, gaps, {k: (plans[k], profiles[k]) for k in plans}, origin


cut_results = {}
for name, spec in CUT_BEADS.items():
    if name in by_name and records:
        cut_results[name] = plan_cut_line(name, by_name[name], spec)
    else:
        print(f'{name}: not among the measured beads')
```

```
for name, (prof, pieces, gaps, plans, origin) in cut_results.items():
    if not plans:
        continue
    fig, ax = plt.subplots(figsize=(11, 4.4))
    for gap in gaps:
        ax.axvspan(gap[0], gap[1], color='0.9', lw=0)
    ax.plot(prof[:, 0], prof[:, 1], '-', color='0.1', lw=1.4, label='as scanned')
    for level, (colour, (label, (passes, after))) in enumerate(
            zip(('tab:red', '0.55'), plans.items())):
        ax.plot(prof[:, 0], after, '-', color=colour, lw=1.4, label=f'after {label}')
        for a, b, wfs in passes:
            ax.plot([a, b], [0.35 + 0.55 * level] * 2, '-', color=colour, lw=4,
                    solid_capstyle='butt')
            ax.annotate(f'{wfs:.0f}', (0.5 * (a + b), 0.35 + 0.55 * level), ha='center',
                        va='center', fontsize=7, color='w')
    ax.axhline(PASS_TARGET_MM2, color='0.3', lw=0.9, ls='--', label='target')
    ax.set_xlim(max(gaps[0][0] - 0.8 * PASS_MM, 0),
                min(gaps[-1][1] + 0.8 * PASS_MM, prof[-1, 0] + 0.5))
    ax.set_ylim(0, None)
    ax.set_xlabel('distance along the line, from the start of its mask [mm]')
    ax.set_ylabel('cross-section [mm2]')
    ax.set_title(f'{name}: predicted cross-section after each plan; bare plate shaded, '
                 'passes as bars with their WFS [IPM]', loc='left')
    ax.legend(fontsize=8, frameon=False, loc='upper right')
    ax.grid(alpha=0.3, lw=0.4)
    fig.tight_layout()
    plt.show()
```

**How to read it.** Black is C as scanned, the dashed line the target, the shaded
bands the bare plate. Red is the line after one pass per gap, grey after the single
pass of `PASS_MM`. The bars at the bottom are the passes, with their wire feed.

* One schedule lays the same amount everywhere in its window. Where the window
  covers a piece that already has its metal, that amount goes on top of it, and
  the wire has to climb over the piece to get there.
* A pass per gap starts on the thin tail of the piece before the gap, where the
  hump of the start fills what the tail lacks, and stops before the next piece
  rises above the wire tip. What it cannot reach is the dip left where it stops.
* If the bare plate ends below the target, the pass is at the top of
  `PASS_WFS_RANGE`: the highest wire feed that settled on D lays less than the
  target asks for. A slower pass would close the difference. A higher wire feed is
  outside what this scan measured.

**How far to trust it.** The passes are shorter than any weld the model was fitted
on, and a large part of what a short pass lays is its start. The start is the
least known number here: the two lines printed under each plan show what the same
passes leave if it is as small as inside D, or half as large again. The rounding
of the ends is a fitted width and not a measured bead end, so the junctions with
the pieces are good to about 1 mm². Where the line starts is known to about a mm,
which is what `PASS_PLACING_MM` allows for.

The prediction is the test. Scanning the plate after the pass and running this
notebook again gives the profile to set against the red line. The difference
between the two scans is what the pass added, by itself: where it starts and ends
against where it was sent is the error of the registration, and its metal against
$m\,(v_w/v_t)(s_b - s_a) + S$ is the mass balance of one pass. The profile as
scanned and both predictions are saved in `results/`, because `output/` is
rewritten by every scan.

### Process map: travel speed against arc power

The mass balance says how much metal a bead holds. It says nothing about how that
metal spreads, and that is set by heat. Arc power comes from the feedback the
source logged, not from the setpoint -- current is never commanded, so the
feedback is the only record of it:

$$P = V_{\text{arc}} \, I_{\text{arc}}, \qquad
Q = \frac{P}{v_t}$$

$Q$ is the heat put into each millimetre of travel. Two beads at the same
$\lambda$ carry the same metal; the one with more $Q$ keeps a larger, hotter pool
behind the arc, which has longer to spread before it freezes.

```
def plot_process_map(records):
    have = [r for r in records if np.isfinite(r['power'])]
    if len(have) < 2:
        print('Fewer than two beads carry arc feedback. Fill ARC_FEEDBACK from the '
              'Power Wave Manager export and run section 11 again.')
        return
    travel = np.array([r['travel'] for r in have])
    power = np.array([r['power'] for r in have]) / 1000.0
    area = np.array([r['area'] for r in have])
    heat = np.array([r['heat'] for r in have])
    width = np.array([r['width'] for r in have])
    height = np.array([r['height'] for r in have])

    fig, ax = plt.subplots(1, 2, figsize=(12.5, 4.8))

    ts_axis = np.linspace(travel.min() - 2, travel.max() + 2, 50)
    for q in np.round(np.linspace(heat.min(), heat.max(), 4), -1):
        ax[0].plot(ts_axis, q * ts_axis * IPM_TO_MM_S / 1000.0, ':', color='0.6', lw=0.8)
        ax[0].annotate(f'{q:.0f} J/mm', (ts_axis[-1], q * ts_axis[-1] * IPM_TO_MM_S / 1000),
                       fontsize=7, color='0.45', ha='right', va='bottom')
    points = ax[0].scatter(travel, power, c=area, cmap='viridis', s=90,
                           edgecolors='black', linewidths=0.7, zorder=3)
    plt.colorbar(points, ax=ax[0], label='measured cross-section [mm2]')
    for k, (r, x, y) in enumerate(zip(have, travel, power)):
        crowded = any(j != k and abs(x - travel[j]) < 0.5 and 0 < y - power[j] < 0.12
                      for j in range(len(have)))
        ax[0].annotate(str(r['test']), (x, y), textcoords='offset points',
                       xytext=(7, 7) if crowded else (7, -3), fontsize=8)
    ax[0].set_xlabel('travel speed [IPM]')
    ax[0].set_ylabel('arc power, V x I from feedback [kW]')
    ax[0].set_title('process map; dotted lines are constant heat input')
    ax[0].set_xlim(ts_axis.min(), ts_axis.max())
    ax[0].grid(alpha=0.3, lw=0.4)

    ax[1].plot(heat, width, 'o', color='0.2', ms=7, label='toe width')
    ax[1].plot(heat, height * 4, 's', color='0.6', ms=6, label='crest height x 4')
    for r, q, w in zip(have, heat, width):
        ax[1].annotate(str(r['test']), (q, w), textcoords='offset points',
                       xytext=(6, 2), fontsize=7.5)
    ax[1].set_xlabel('heat input [J/mm]')
    ax[1].set_ylabel('mm')
    ax[1].set_title(f'shape against heat: corr width {np.corrcoef(heat, width)[0, 1]:+.2f}, '
                    f'height {np.corrcoef(heat, height)[0, 1]:+.2f}')
    ax[1].legend(fontsize=8, frameon=False)
    ax[1].grid(alpha=0.3, lw=0.4)

    fig.tight_layout()
    plt.show()

    if len(have) >= 3:
        lam = np.array([r['lam'] for r in have])
        slope = float(lam @ area / (lam @ lam))
        leftover = area - slope * lam
        print(f'corr(area left over after lambda, heat input) '
              f'{np.corrcoef(leftover, heat)[0, 1]:+.2f}')
        print('Near zero is what the mass balance predicts: heat moves the shape, '
              'not the amount of metal. A strong value here would mean heat changes '
              'how much wire ends up in the bead, which is eta varying with the arc.')


if records:
    plot_process_map(records)
```

corr(area left over after lambda, heat input) +0.11
Near zero is what the mass balance predicts: heat moves the shape, not the amount of metal. A strong value here would mean heat changes how much wire ends up in the bead, which is eta varying with the arc.

**How to read the process map.** Each point is one run, placed by its travel
speed and the power the arc actually drew, and coloured by the area measured.
Dotted lines are constant heat input: moving along one keeps $Q$ fixed while
both speed and power rise.

* Points on the same dotted line put the same heat into each millimetre. If they
  differ in width, something besides heat is setting the spread.
* The right panel separates what heat does from what $\lambda$ does. Width should
  rise with heat input and height should fall; if both rise together, the extra
  width is coming from extra metal, and the two effects are not separated.
* The printed correlation checks the mass balance from the other side: once
  $\lambda$ is accounted for, what is left of the area should not track heat.

Power is taken from the feedback, not from the commanded voltage, because the
source picks the current itself: at one wire feed, raising the voltage lengthens
the arc and shortens the wire stickout, and the current changes to compensate.

### Wire feed against arc power at fixed travel speed

From schedule 7 on, travel speed stays at 25 IPM, so the runs lie in the plane of
wire feed against arc power, $P = V_{fb} I_{fb}$, with nothing else changing. At a
fixed wire feed the voltage setting moves a run sideways in power; the colour is
the measured cross-section. Runs at other travel speeds are left out of this view.

```
fixed = [r for r in records if abs(r['travel'] - 25) < 1e-6 and np.isfinite(r['power'])]
if fixed:
    fig, ax = plt.subplots(figsize=(6.4, 4.4))
    pts = ax.scatter([r['power'] / 1000 for r in fixed], [r['wfs'] for r in fixed],
                     c=[r['area'] for r in fixed], cmap='viridis', s=90,
                     edgecolors='0.1', zorder=3)
    for r in fixed:
        ax.annotate(f"{r['test']} ({r['voltage']:.0f} V)", (r['power'] / 1000, r['wfs']),
                    xytext={16: (8, 4), 18: (8, -12), 20: (-8, 6)}.get(int(r['voltage']), (8, 4)),
                    ha='right' if r['voltage'] == 20 else 'left',
                    textcoords='offset points', fontsize=8)
    fig.colorbar(pts, ax=ax, label='measured cross-section [mm2]')
    ax.set_xlabel('arc power, V x I from feedback [kW]')
    ax.set_ylabel('wire feed speed [IPM]')
    ax.set_title('runs at 25 IPM travel', loc='left')
    ax.set_ylim(min(r['wfs'] for r in fixed) - 40, max(r['wfs'] for r in fixed) + 40)
    p_kw = [r['power'] / 1000 for r in fixed]
    ax.set_xlim(min(p_kw) - 0.3, max(p_kw) + 0.5)
    ax.grid(alpha=0.3, lw=0.4)
    fig.tight_layout()
    plt.show()
else:
    print('No run at 25 IPM with arc feedback in the results yet.')
```

### Design coverage and where the prediction is trusted

The fit gives a slope; the design says where it will be used. Those are not the
same range. A test whose $\lambda$ falls outside the span of the beads already
welded is predicted by extending the line past its evidence, and the line has no
way to signal that it has stopped being valid there.

Because $\lambda = \text{WFS}/\text{TS}$, a fixed $\lambda$ is a straight line
through the origin in the speed plane. The calibrated span is therefore a wedge,
and everything outside it is extrapolation.

```
def prediction_band(lam_fit, area_fit):
    '''Slope, its standard error, and the residual scatter about it. The band a
    new bead is expected to land in combines both: the line itself is uncertain,
    and the process scatters about wherever the line truly is.'''
    lam_fit, area_fit = np.asarray(lam_fit, float), np.asarray(area_fit, float)
    slope = float(lam_fit @ area_fit / (lam_fit @ lam_fit))
    residual = area_fit - slope * lam_fit
    if len(lam_fit) > 1:
        scatter = float(np.sqrt(residual @ residual / (len(lam_fit) - 1)))
        slope_se = scatter / float(np.sqrt(lam_fit @ lam_fit))
    else:
        scatter = slope_se = float('nan')
    return slope, slope_se, scatter


def design_table(test_matrix, extra, welded, lam_lo, lam_hi, slope, slope_se, scatter):
    '''Every planned trial with its lambda, predicted area and expected spread.'''
    trials = []
    for name, (wfs, travel, voltage) in {**test_matrix, **extra}.items():
        lam = wfs / travel
        trials.append(dict(
            test=name, wfs=wfs, travel=travel, voltage=voltage, lam=lam,
            predicted=slope * lam,
            sigma=float(np.sqrt((lam * slope_se) ** 2 + scatter ** 2)),
            extrapolated=not (lam_lo <= lam <= lam_hi),
            welded=name in welded))
    return sorted(trials, key=lambda t: t['lam'])



if records:
    lam_done, area_done = lam[used], area[used]
    slope, slope_se, scatter = prediction_band(lam_done, area_done)
    lam_lo, lam_hi = float(lam_done.min()), float(lam_done.max())
    welded_ids = {r['test'] for r in records}

    trials = design_table(TEST_MATRIX, EXTRA_SCHEDULES, welded_ids,
                          lam_lo, lam_hi, slope, slope_se, scatter)

    print(f'calibrated on  {len(lam_done)} points, lambda {lam_lo:.2f} to {lam_hi:.2f}')
    print(f'slope          {slope:.4f} +/- {slope_se:.4f} mm2 per unit lambda')
    print(f'scatter        {scatter:.3f} mm2 about the line\n')
    print(f'{"trial":>6} {"WFS":>4} {"TS":>3} {"V":>3} {"lambda":>7} '
          f'{"A_pred":>7} {"+/-2sd":>7}  {"status":<12}')
    print('-' * 60)
    for t in trials:
        status = ('welded' if t['welded'] else
                  'EXTRAPOLATED' if t['extrapolated'] else 'within range')
        print(f'{str(t["test"]):>6} {t["wfs"]:>4} {t["travel"]:>3} {t["voltage"]:>3} '
              f'{t["lam"]:>7.2f} {t["predicted"]:>7.2f} {2 * t["sigma"]:>7.3f}  {status:<12}')

    outside = [t['test'] for t in trials if t['extrapolated'] and not t['welded']]
    if outside:
        print(f'\nOutside the calibrated wedge: {outside}. The prediction there '
              'extends the line past its evidence, so weld one of them early: it '
              'is where the model will fail first if it is going to.')

    groups = {}
    for t in trials:
        groups.setdefault(round(t['lam'], 3), []).append(t)
    shared = {k: v for k, v in groups.items() if len(v) > 1}
    if shared:
        print('\nTrials sharing a lambda:')
        for lam, members in sorted(shared.items()):
            voltages = sorted({t['voltage'] for t in members})
            ids = ', '.join(str(t['test']) for t in members)
            kind = ('repeat at one setting, so the spread is process noise'
                    if len(voltages) == 1 else
                    f'same lambda at {voltages} V, so any area difference is voltage')
            print(f'   lambda {lam:6.2f}: {ids}  -- {kind}')
else:
    trials = []
    print(f'No welded beads in {RESULTS_CSV}, so there is nothing to predict from. The '
          'recording cell above did not write this plate: its message says why, usually '
          'that the number of beads found differs from the entries in PLATE_BEADS.')
```

calibrated on  29 points, lambda 6.00 to 16.25
slope          0.6608 +/- 0.0093 mm2 per unit lambda
scatter        0.528 mm2 about the line

 trial  WFS  TS   V  lambda  A_pred  +/-2sd  status      
------------------------------------------------------------
    13  150  25  16    6.00    3.97   1.062  welded      
    14  150  25  18    6.00    3.97   1.062  within range
    15  150  25  20    6.00    3.97   1.062  within range
    10  225  25  16    9.00    5.95   1.070  welded      
    11  225  25  18    9.00    5.95   1.070  welded      
    12  225  25  20    9.00    5.95   1.070  welded      
     5  325  30  18   10.83    7.16   1.076  welded      
     3  300  25  18   12.00    7.93   1.080  welded      
     7  300  25  16   12.00    7.93   1.080  welded      
     8  300  25  18   12.00    7.93   1.080  welded      
     9  300  25  20   12.00    7.93   1.080  welded      
    A1  276  23  16   12.00    7.93   1.080  welded      
    A2  276  23  17   12.00    7.93   1.080  welded      
     1  325  25  16   13.00    8.59   1.084  welded      
     4  300  20  16   15.00    9.91   1.093  welded      
     6  300  20  20   15.00    9.91   1.093  welded      
     2  325  20  18   16.25   10.74   1.099  welded      

Trials sharing a lambda:
   lambda   6.00: 13, 14, 15  -- same lambda at [16, 18, 20] V, so any area difference is voltage
   lambda   9.00: 10, 11, 12  -- same lambda at [16, 18, 20] V, so any area difference is voltage
   lambda  12.00: 3, 7, 8, 9, A1, A2  -- same lambda at [16, 17, 18, 20] V, so any area difference is voltage
   lambda  15.00: 4, 6  -- same lambda at [16, 20] V, so any area difference is voltage

```
def plot_design_map(trials, lam_lo, lam_hi, slope, slope_se, scatter):
    voltages = sorted({t['voltage'] for t in trials})
    marker = dict(zip(voltages, 'os^Dvph'))
    spread = np.linspace(-0.42, 0.42, len(voltages)) if len(voltages) > 1 else [0.0]
    offset = dict(zip(voltages, spread))
    fig, ax = plt.subplots(1, 2, figsize=(13.2, 5.0))

    travel = np.array([t['travel'] for t in trials], float)
    feed = np.array([t['wfs'] for t in trials], float)
    ts_axis = np.linspace(travel.min() - 2, travel.max() + 2, 60)

    # The calibrated wedge, and the two extrapolation zones either side of it.
    ax[0].fill_between(ts_axis, lam_lo * ts_axis, lam_hi * ts_axis,
                       color='0.90', zorder=0, label='calibrated wedge')
    ax[0].fill_between(ts_axis, 0, lam_lo * ts_axis, color='0.97', zorder=0)
    ax[0].fill_between(ts_axis, lam_hi * ts_axis, 1e4, color='0.97', zorder=0)
    for value, label_at in ((lam_lo, 'lambda low'), (lam_hi, 'lambda high')):
        ax[0].plot(ts_axis, value * ts_axis, '--', color='0.45', lw=0.9, zorder=1)

    grouped = {}
    for t in trials:
        grouped.setdefault((t['travel'] + offset[t['voltage']], t['wfs']), []).append(t)
    seen = set()
    for (x, y), members in grouped.items():
        voltage = members[0]['voltage']
        done = any(t['welded'] for t in members)
        ax[0].plot(x, y, marker[voltage], ms=11 if done else 9,
                   mfc='0.25' if done else 'white', mec='0.15',
                   mew=1.5 if done else 1.0, zorder=3,
                   label=f'{voltage} V' if voltage not in seen else None)
        seen.add(voltage)
        ax[0].annotate(','.join(str(t['test']) for t in members), (x, y),
                       textcoords='offset points', xytext=(0, -16),
                       ha='center', fontsize=7.5, color='0.25')
    ax[0].set_xlim(travel.min() - 2, travel.max() + 2)
    ax[0].set_ylim(feed.min() - 15, feed.max() + 18)
    ax[0].set_xlabel('travel speed [IPM]')
    ax[0].set_ylabel('wire feed speed [IPM]')
    ax[0].set_title('design space: shaded band is where the fit has evidence')
    ax[0].legend(fontsize=8, loc='upper left', frameon=False)
    ax[0].grid(alpha=0.3, lw=0.4)

    lam_axis = np.linspace(min(t['lam'] for t in trials) - 0.7,
                           max(t['lam'] for t in trials) + 0.7, 120)
    band = np.sqrt((lam_axis * slope_se) ** 2 + scatter ** 2)
    ax[1].fill_between(lam_axis, slope * lam_axis - 2 * band,
                       slope * lam_axis + 2 * band, color='0.88',
                       label='+/-2 sd prediction')
    ax[1].plot(lam_axis, slope * lam_axis, '-', color='0.3', lw=1.3,
               label=f'A = {slope:.3f} lambda')
    ax[1].axvspan(lam_axis.min(), lam_lo, color='0.5', alpha=0.12, zorder=0)
    ax[1].axvspan(lam_hi, lam_axis.max(), color='0.5', alpha=0.12, zorder=0)

    by_lambda = {}
    for t in trials:
        by_lambda.setdefault(round(t['lam'], 3), []).append(t)
    for lam, members in sorted(by_lambda.items()):
        predicted = members[0]['predicted']
        for depth, t in enumerate(sorted(members, key=lambda m: m['voltage'])):
            ax[1].plot(lam, predicted, marker[t['voltage']],
                       ms=9 if t['welded'] else 7,
                       mfc='0.25' if t['welded'] else 'white', mec='0.15',
                       mew=1.4 if t['welded'] else 1.0, zorder=3 + depth)
        ax[1].annotate(','.join(str(t['test']) for t in members), (lam, predicted),
                       textcoords='offset points', xytext=(7, -11),
                       fontsize=7.5, color='0.25')
    ax[1].set_xlabel('lambda = WFS / travel speed')
    ax[1].set_ylabel('predicted cross-section [mm2]')
    ax[1].set_title('predicted area, shaded columns are extrapolation')
    ax[1].legend(fontsize=8, loc='lower right', frameon=False)
    ax[1].grid(alpha=0.3, lw=0.4)

    fig.tight_layout()
    plt.show()


if trials and np.isfinite(scatter):
    plot_design_map(trials, lam_lo, lam_hi, slope, slope_se, scatter)
elif trials:
    print('One bead cannot give a scatter, so there is no band to draw. '
          'Weld a second at a different lambda.')
```

**How to read the design space.** Travel speed across, wire feed up, so every
point is one trial. Voltage is the marker shape, and filled markers are beads
already welded. Labels list the trials at that setting, so `3,8,13` is three
trials sharing one point.

Because $\lambda$ is the ratio of the two axes, a line of constant $\lambda$ runs
from the origin through the plane: **steeper lines are more wire per millimetre
travelled, and bigger beads.** Points on one such line should all give the same
cross-section, whatever their speeds, which is the claim the mass balance makes.

* **Inside the shaded band** — $\lambda$ lies between the lowest and highest
  already welded, so the prediction interpolates. The $\pm2$ sd figure in the
  table is the whole expected error.
* **Outside it** — the prediction extends the line past any bead that supports
  it. The stated interval still assumes the line holds there, so the real error
  can be larger without warning. Weld these early.
* **Points stacked on one $\lambda$ line at different voltages** — same wire per
  millimetre, different arc. If their measured areas match, $\lambda$ describes
  the process on its own. If they separate, voltage moves the area too and the
  model needs a second term.
* **Points at one setting repeated** — the spread among them is process noise,
  and it sets the floor no correction can go below.

Moving up and right along the same $\lambda$ line keeps the bead area but raises
both speeds, so the arc travels faster over hotter metal. Area may hold while
the bead gets narrower and taller, which the right panel cannot show: that
belongs to the width and height columns of section 7.

## 12. Comparison against the vernier caliper

**Theory.** The scan has no external reference: the bar in section 3 checks scale
in the plane, nothing checks height. A caliper reading of the same divisions
gives an independent estimate, and the difference $d_i = \text{scan}_i -
\text{caliper}_i$ splits into a systematic and a random part:

$$\bar d \;(\text{bias}), \qquad s_d \;(\text{repeatability}), \qquad
\text{RMSE}^2 = \bar d^{\,2} + s_d^{\,2}, \qquad
\text{LoA} = \bar d \pm 1.96\,s_d$$

A bias is correctable with one constant; $s_d$ is not. The correlation
coefficient is reported but is not accuracy — a method reading double the truth
still gives $r = 1$. What matters is distance from the identity line.

**Protocol — three things that went wrong before and how to avoid them.**

1. **Measure at the division centres**, the white dots in section 7, not at the
   ends of a bead. The ends are arc start and stop ramps where height changes
   fast, so a small positioning error there becomes a large height difference and
   is read as scanner error.
2. **Record the physical position** (`upper right`, `centre`, …), not a bead
   number read off the screen. The join is by `(plate, position, station)`.
3. **Do not subtract plate thickness.** Height is the difference of two caliper
   readings — over the crest and on the plate beside the bead — so the plate
   cancels. Subtracting it again removes several millimetres and makes every
   comparison meaningless.

Fill in `caliper_measurements.csv` and re-run; the section is inert until the file
exists.

```
def write_caliper_template(path, beads, positions, plate_id):
    with open(path, 'w', newline='') as handle:
        writer = csv.writer(handle)
        writer.writerow(['plate', 'position', 'station', 's_mid_mm',
                         'h_caliper_mm', 'w_caliper_mm'])
        for bead in beads:
            for d in bead['divisions']:
                writer.writerow([plate_id, positions.get(bead['id'], ''), d['division'],
                                 f"{d['s_mid']:.1f}", '', ''])


def load_caliper(path):
    rows = []
    with open(path) as handle:
        for record in csv.DictReader(handle):
            if not record['h_caliper_mm'].strip():
                continue
            width = record.get('w_caliper_mm', '').strip()
            rows.append(dict(plate=int(record['plate']),
                             position=record['position'].strip(),
                             station=int(record['station']),
                             height=float(record['h_caliper_mm']),
                             width=float(width) if width else None))
    return rows


def match_scan_to_caliper(beads, caliper_rows, positions, plate_id):
    '''Join on (plate, physical position, station).'''
    reference = {(row['plate'], row['position'], row['station']): row
                 for row in caliper_rows}
    matched = []
    for bead in beads:
        label = positions.get(bead['id'], '')
        for d in bead['divisions']:
            row = reference.get((plate_id, label, d['division']))
            if row is None:
                continue
            matched.append(dict(position=label, station=d['division'],
                                h_scan=d['h_peak'], h_caliper=row['height'],
                                w_scan=d['w_toe'], w_caliper=row['width']))
    return matched


template_path = OUT_DIR / 'caliper_template.csv'
write_caliper_template(template_path, beads, POSITIONS, PLATE_ID)
print(f'wrote {template_path} — fill in h_caliper_mm (and w_caliper_mm), save as '
      f'{CALIPER_CSV.name}')

if CALIPER_CSV.exists():
    matched = match_scan_to_caliper(beads, load_caliper(CALIPER_CSV), POSITIONS, PLATE_ID)
    print(f'{len(matched)} divisions matched to caliper readings')
else:
    matched = []
    print(f'{CALIPER_CSV} not found — the comparison below stays empty until it is.')
```

wrote output/caliper_template.csv — fill in h_caliper_mm (and w_caliper_mm), save as caliper_measurements.csv
output/caliper_measurements.csv not found — the comparison below stays empty until it is.

```
def agreement(reference, measured, label, unit='mm'):
    difference = measured - reference
    bias, spread = difference.mean(), difference.std()
    stats = dict(n=len(difference), bias=bias, sd=spread,
                 rmse=float(np.sqrt((difference ** 2).mean())),
                 mae=float(np.abs(difference).mean()),
                 r=float(np.corrcoef(reference, measured)[0, 1])
                 if len(reference) > 2 and reference.std() > 0 else float('nan'),
                 loa=(bias - 1.96 * spread, bias + 1.96 * spread),
                 difference=difference)
    print(f'--- {label} ---')
    print(f'  n     {stats["n"]}')
    print(f'  bias  {bias:+.4f} {unit}')
    print(f'  sd    {spread:.4f} {unit}')
    print(f'  RMSE  {stats["rmse"]:.4f} {unit}   '
          f'(bias^2 + sd^2 -> {np.hypot(bias, spread):.4f})')
    print(f'  MAE   {stats["mae"]:.4f} {unit}')
    print(f'  r     {stats["r"]:.4f}')
    print(f'  LoA   [{stats["loa"][0]:+.3f}, {stats["loa"][1]:+.3f}] {unit}')
    return stats


def plot_agreement(reference, measured, groups, stats, title, unit='mm'):
    marks = ['o', 's', '^', 'D', 'v', 'P', 'X', '*']
    fig, ax = plt.subplots(1, 2, figsize=(12, 5))
    low = min(reference.min(), measured.min())
    high = max(reference.max(), measured.max())
    pad = 0.06 * max(high - low, 0.1)
    low, high = low - pad, high + pad
    ax[0].plot([low, high], [low, high], 'k--', lw=0.9, label='identity')
    for k, name in enumerate(sorted(set(groups))):
        take = np.array(groups) == name
        ax[0].plot(reference[take], measured[take], marks[k % len(marks)], mfc='none',
                   mec='k', ms=4.5, lw=0, label=name)
    ax[0].set_xlim(low, high)
    ax[0].set_ylim(low, high)
    ax[0].set_aspect('equal')
    ax[0].set_xlabel(f'caliper [{unit}]')
    ax[0].set_ylabel(f'scanner [{unit}]')
    ax[0].set_title('correlation')
    ax[0].legend(fontsize=7)
    ax[0].grid(alpha=0.3, lw=0.4)

    mean_of_both = 0.5 * (reference + measured)
