Repository: Aaron-Cuevas/great_beads

# great_beads

Bead geometry control for robotic WAAM, with the characteristics of: 

GMAW, 1.0 mm wire, beads on steel plate first, single-bead walls next.

Serving the purpose of: 

Research stay EL-AD26-356, Landers Research Group, University of Notre Dame.

| Part | Folder | Turns this | Into this |
|---|---|---|---|
| Pipeline | `src/great_beads/` | Revopoint scan, Power Wave log, run sheet | measured beads, fitted laws |
| Model | `model/` | fitted laws | `bead_model.json`, the only file the planner reads |
| Bead Planner | `planner/` | model, target bead, plate touches | 3D prediction, FANUC program lines |

File: notebooks/waam_bead_morphology_7.ipynb (part 9 of 9)
# WAAM bead morphology — measurement pipeline
START_POINT = None          # X, Y, Z of the taught start, same frame; or None
REGISTER_TYPED = None       # X, Y, Z, W, P, R now in the register; or None
OFFSET_REGISTER = 1         # position register that holds the offset
TOUCH_TOL_MM = 0.20         # a touch farther than this from the plane is flagged
# ------------------------------------------------------------------------------


def plate_matrix(touches, origin, x_to, gap_mm):
    p = np.asarray(touches, float)[:, :3]
    centre = p.mean(axis=0)
    _, spread, axes = np.linalg.svd(p - centre, full_matrices=False)
    z = axes[2] if axes[2][2] > 0 else -axes[2]
    off_plane = (p - centre) @ z
    x = p[x_to - 1] - p[origin - 1]
    x = x - (x @ z) * z
    x = x / np.linalg.norm(x)
    T = np.eye(4)
    T[:3, :3] = np.c_[x, np.cross(z, x), z]
    T[:3, 3] = p[origin - 1] - gap_mm * z
    return T, off_plane, spread


def offset_for_move(T, along_x, along_y, along_z=0.0):
    return T[:3, :3] @ np.array([along_x, along_y, along_z], float)


def check_register(typed, offset, move_mm):
    typed = np.asarray(typed, float)
    notes = []
    length = np.linalg.norm(typed[:3])
    if abs(length - move_mm) > 0.05:
        notes.append(f'its length is {length:.3f} mm and the move asked for is '
                     f'{move_mm:.3f} mm')
    if length > 10 * max(move_mm, 1.0):
        notes.append('it holds a position: the origin of the matrix was added')
    if len(typed) > 3 and np.abs(typed[3:6]).max() > 1e-3:
        notes.append('W, P, R are not zero: the torch is turned as well as moved')
    if not notes and np.abs(typed[:3] - offset).max() > 0.05:
        notes.append('its length is right and its direction is another one')
    return notes


gap_mm = TOUCH_GAP_IN * 25.4
T_robot_plate5, off_plane5, spread5 = plate_matrix(FIVE_TOUCHES, ORIGIN_TOUCH,
                                                   X_AXIS_TOUCH, gap_mm)
touch5 = np.asarray(FIVE_TOUCHES, float)[:, :3]
on_plate5 = (touch5 - T_robot_plate5[:3, 3]) @ T_robot_plate5[:3, :3]
move_mm = float(np.hypot(MOVE_X_MM, MOVE_Y_MM))
offset5 = offset_for_move(T_robot_plate5, MOVE_X_MM, MOVE_Y_MM)

print('touch      X         Y         Z      x plate   y plate   to plane [mm]')
for k, (p, q, e) in enumerate(zip(touch5, on_plate5, off_plane5), start=1):
    flag = '   <-- check this touch' if abs(e) > TOUCH_TOL_MM else ''
    print(f'  P{k}  {p[0]:9.3f} {p[1]:9.3f} {p[2]:9.3f}  {q[0]:8.2f}  {q[1]:8.2f}'
          f'     {e:+.3f}{flag}')
print(f'\ntouch to plane   rms {np.sqrt(np.mean(off_plane5 ** 2)):.3f} mm, '
      f'max {np.abs(off_plane5).max():.3f} mm')
print(f'plate tilt       {np.degrees(np.arccos(T_robot_plate5[2, 2])):.4f} deg from Z')
if spread5[1] < 0.15 * spread5[0]:
    print('the five touches are close to one line: spread them over the plate')
if np.linalg.norm(touch5[X_AXIS_TOUCH - 1] - touch5[ORIGIN_TOUCH - 1]) < 50:
    print('the origin touch and the x touch are under 50 mm apart: x is poorly set')
show('\nT_robot<-plate  (five touches)', T_robot_plate5)

print(f'\nmove on the plate   x {MOVE_X_MM:.3f}   y {MOVE_Y_MM:.3f} mm')
print(f'offset for PR[{OFFSET_REGISTER}]    X {offset5[0]:.3f}   Y {offset5[1]:.3f}   '
      f'Z {offset5[2]:.3f}   W 0   P 0   R 0')
print(f'length              {np.linalg.norm(offset5):.3f} mm')
if START_POINT is not None:
    end5 = np.asarray(START_POINT, float)[:3] + offset5
    print(f'end of the move     X {end5[0]:.3f}   Y {end5[1]:.3f}   Z {end5[2]:.3f}')
if REGISTER_TYPED is not None:
    found = check_register(REGISTER_TYPED, offset5, move_mm)
    print('\nregister as typed:  ' + ('agrees with the offset' if not found
                                      else '; '.join(found)))

print('\nprogram lines')
for line in (f'PR[{OFFSET_REGISTER}]=LPOS-LPOS ;',
             *(f'PR[{OFFSET_REGISTER},{k}]={value:.3f} ;'
               for k, value in enumerate(offset5, start=1)),
             'L P[1] 100mm/sec FINE ;',
             f'L P[1] 25.0inch/min FINE Offset,PR[{OFFSET_REGISTER}] ;'):
    print('   ' + line)

fig, ax = plt.subplots(1, 2, figsize=(13.5, 6.0))
origin5 = T_robot_plate5[:3, 3]
reach5 = 0.3 * np.ptp(touch5[:, :2], axis=0).max()
ax[0].plot(touch5[:, 0], touch5[:, 1], 'o', color='0.1', ms=9)
for k, p in enumerate(touch5, start=1):
    ax[0].annotate(f'P{k}', p[:2], textcoords='offset points', xytext=(8, 6), fontsize=13)
for axis, name, colour in ((T_robot_plate5[:3, 0], 'x plate', 'tab:red'),
                           (T_robot_plate5[:3, 1], 'y plate', 'tab:blue')):
    ax[0].annotate('', xy=origin5[:2] + reach5 * axis[:2], xytext=origin5[:2],
                   arrowprops=dict(arrowstyle='-|>', color=colour, lw=2.5))
    ax[0].plot([], [], color=colour, lw=2.5, label=name)
ax[0].legend(loc='upper center', bbox_to_anchor=(0.5, -0.12), ncol=2, frameon=False,
             fontsize=13)
ends5 = np.array([origin5[:2] + 1.35 * reach5 * axis[:2] for axis in T_robot_plate5[:3, :2].T])
ax[0].plot(ends5[:, 0], ends5[:, 1], alpha=0)
ax[0].margins(0.12)
ax[0].set_aspect('equal', adjustable='datalim')
ax[0].set_xlabel('X robot [mm]')
ax[0].set_ylabel('Y robot [mm]')
ax[0].set_title('Five touches and the plate axes', loc='left')
ax[0].grid(alpha=0.3, lw=0.5)

ax[1].annotate('', xy=offset5[:2], xytext=(0, 0),
               arrowprops=dict(arrowstyle='-|>', color='tab:blue', lw=3))
ax[1].plot([0, offset5[0], offset5[0]], [0, 0, offset5[1]], '--', color='0.4', lw=1.5)
ax[1].plot(0, 0, 'o', color='0.1', ms=9)
ax[1].set_title(f'Move of {move_mm:.1f} mm on the plate, in robot axes\n'
                f'X {offset5[0]:+.3f}   Y {offset5[1]:+.3f}   Z {offset5[2]:+.3f} mm',
                loc='left')
ax[1].margins(0.3)
ax[1].set_aspect('equal', adjustable='datalim')
ax[1].set_xlabel('X robot [mm]')
ax[1].set_ylabel('Y robot [mm]')
ax[1].grid(alpha=0.3, lw=0.5)
fig.tight_layout()
plt.show()
```

touch      X         Y         Z      x plate   y plate   to plane [mm]
  P1    705.969  -239.969   -21.078    183.80   -227.05     -0.026
  P2    546.801  -446.334   -21.038     73.66      9.15     +0.004
  P3    666.578  -320.798   -21.014    130.11   -154.92     +0.038
  P4    588.778  -507.552   -21.066      0.00      0.00     -0.014
  P5    474.258  -286.231   -21.022    249.19      0.00     -0.002

touch to plane   rms 0.021 mm, max 0.038 mm
plate tilt       0.0095 deg from Z

T_robot<-plate  (five touches)
      -0.45956     -0.88815      0.00015    588.77786
       0.88815     -0.45956     -0.00007   -507.55194
       0.00013      0.00011      1.00000    -21.95500
       0.00000      0.00000      0.00000      1.00000

move on the plate   x 0.000   y 20.000 mm
offset for PR[1]    X -17.763   Y -9.191   Z 0.002   W 0   P 0   R 0
length              20.000 mm

program lines
   PR[1]=LPOS-LPOS ;
   PR[1,1]=-17.763 ;
   PR[1,2]=-9.191 ;
   PR[1,3]=0.002 ;
   L P[1] 100mm/sec FINE ;
   L P[1] 25.0inch/min FINE Offset,PR[1] ;

### Turning the plate

Move the slider to turn the plate on the table. The preview does what touching
again would do: it turns the three touch points with the plate, rebuilds the frame
from them, and sends the beads through it. Left, the robot's view: the plate and
the beads already welded on it (grey), the planned beads (black), and where the
plate sat before (dotted). Right, the plate's own view, which does not change:
that is the point. Below the figure, the user frame to enter for that turn and the
robot coordinates of each bead.

Without `ipywidgets` installed, or with `PLATE_TURN_SLIDER = False`, the preview
is drawn once at `PLATE_TURN_DEG`; `pip install ipywidgets` in the notebook's
environment gives the slider. Set the flag off when the notebook is run without
an interface (nbconvert, papermill): a slider waits for a screen that is not
there, and the run never finishes.

```
PIVOT = robot_points.mean(axis=0)
SCAN_BEADS = []
if have_scan:
    for b in beads:
        path = np.c_[b['path'][:, :2], np.zeros(len(b['path']))]
        SCAN_BEADS.append((b['id'], to_robot_frame(path, T_plate_work)))

preview_beads = []
for bead in BEAD_PLAN:
    phi = np.radians(bead['angle_deg'])
    s = np.array([*bead['start'], 0.0])
    preview_beads.append((f'planned {bead["name"]}', s,
                          s + bead['length_mm'] * np.array([np.cos(phi), np.sin(phi), 0.0])))
if have_scan:
    real = next((b for b in beads if b['id'] == 3), beads[0])
    ends = [to_robot_frame(np.r_[real['path'][k][:2], 0.0], T_plate_work)[0] for k in (0, -1)]
    preview_beads.append((f'scanned bead {real["id"]}', np.r_[ends[0][:2], 0.0],
                          np.r_[ends[1][:2], 0.0]))


def preview(turn_deg=0.0):
    '''The plate turned by turn_deg about its touch centroid, touched again, and
    every bead sent through the new frame.'''
    G = placement(T_robot_plate, PIVOT, turn_deg)
    touched = [G[:3, :3] @ u + G[:3, 3] for u in touch_in_plate.values()]
    T_new = frame_from_three(*touched)

    fig, ax = plt.subplots(1, 2, figsize=(13.5, 5.2))
    rect_plate = plate_rectangle(PLATE_SIZE_MM)
    before = to_robot_frame(rect_plate, T_robot_plate)
    after = to_robot_frame(rect_plate, T_new)
    ax[0].plot(before[:, 0], before[:, 1], ':', color='0.55', lw=1.0)
    ax[0].fill(after[:, 0], after[:, 1], color='0.93', zorder=0)
    ax[0].plot(after[:, 0], after[:, 1], color='0.45', lw=1.0)
    for _, path in SCAN_BEADS:
        world = to_robot_frame(path, G)
        ax[0].plot(world[:, 0], world[:, 1], color='0.65', lw=2.4, solid_capstyle='round')
    for name, s, e in preview_beads:
        pts = to_robot_frame(np.array([s, e]), T_new)
        lw = 2.6 if name.startswith('planned') else 1.2
        ax[0].plot(pts[:, 0], pts[:, 1], 'k-', lw=lw, solid_capstyle='round')
        ax[0].plot(*pts[0, :2], 'ko', ms=3)
    ax[0].plot(*T_new[:2, 3], 'o', mfc='white', mec='black', ms=7)
    span = np.vstack([before[:, :2], after[:, :2]])
    lo, hi = span.min(axis=0) - 15, span.max(axis=0) + 15
    ax[0].set_xlim(lo[0], hi[0])
    ax[0].set_ylim(lo[1], hi[1])
    ax[0].set_aspect('equal')
    ax[0].grid(alpha=0.3, lw=0.4)
    ax[0].set_xlabel('robot X [mm]')
    ax[0].set_ylabel('robot Y [mm]')
    ax[0].set_title(f'robot frame, plate turned {turn_deg:+.0f} deg', fontsize=10)

    ax[1].fill(rect_plate[:, 0], rect_plate[:, 1], color='0.93', zorder=0)
    ax[1].plot(rect_plate[:, 0], rect_plate[:, 1], color='0.45', lw=1.0)
    if have_scan:
        for _, path in SCAN_BEADS:
            ax[1].plot(path[:, 0], path[:, 1], color='0.65', lw=2.4, solid_capstyle='round')
    for name, s, e in preview_beads:
        back = to_robot_frame(to_robot_frame(np.array([s, e]), T_new), invert_rigid(G))
        lw = 2.6 if name.startswith('planned') else 1.2
        ax[1].plot(back[:, 0], back[:, 1], 'k-', lw=lw, solid_capstyle='round')
        ax[1].annotate(name, back[1, :2], xytext=(4, 3), textcoords='offset points', fontsize=8)
    ax[1].plot(0, 0, 'o', mfc='white', mec='black', ms=7)
    ax[1].set_aspect('equal')
    ax[1].grid(alpha=0.3, lw=0.4)
    ax[1].set_xlabel('plate x [mm]')
    ax[1].set_ylabel('plate y [mm]')
    ax[1].set_title('plate frame: where the beads land on the plate', fontsize=10)
    fig.tight_layout()
    plt.show()

    frame = (*T_new[:3, 3], *wpr_from_rotation(T_new[:3, :3]))
    print(f'user frame {USER_FRAME} for this turn:  X {frame[0]:.3f}  Y {frame[1]:.3f}  '
          f'Z {frame[2]:.3f}  W {frame[3]:.3f}  P {frame[4]:.3f}  R {frame[5]:.3f}')
    print(f'{"bead":<16} {"start (robot)":>28} {"end (robot)":>28} {"length":>7}')
    for name, s, e in preview_beads:
        a, b = to_robot_frame(np.array([s, e]), T_new)
        print(f'{name:<16} ({a[0]:8.2f},{a[1]:8.2f},{a[2]:6.2f}) '
              f'({b[0]:8.2f},{b[1]:8.2f},{b[2]:6.2f}) {np.linalg.norm(b - a):7.2f}')


slider = None
if PLATE_TURN_SLIDER:
    try:
        import ipywidgets as widgets
        slider = widgets.FloatSlider(value=PLATE_TURN_DEG, min=-180, max=180, step=5,
                                     description='plate turn', continuous_update=False)
    except ImportError:
        print('ipywidgets is not installed, so there is no slider: '
              f'preview at PLATE_TURN_DEG = {PLATE_TURN_DEG} deg\n')
if slider is not None:
    widgets.interact(preview, turn_deg=slider)
else:
    preview(PLATE_TURN_DEG)
```

ipywidgets is not installed, so there is no slider: preview at PLATE_TURN_DEG = 30.0 deg

user frame 1 for this turn:  X -572.869  Y -216.996  Z -2.586  W -1.192  P 0.415  R 31.293
bead                            start (robot)                  end (robot)  length
planned A        ( -565.25, -200.66, -2.90) ( -586.02, -166.49, -3.74)   40.00
planned B        ( -526.79, -177.29, -3.23) ( -507.58, -142.21, -3.90)   40.00

```
plan = [plan_bead(b, T_robot_plate) for b in BEAD_PLAN]
for bead, p in zip(BEAD_PLAN, plan):
    s, e = p['plate'][1], p['plate'][2]
    rs, re = p['robot'][1], p['robot'][2]
    print(f'bead {bead["name"]}: {bead["angle_deg"]:.0f} deg on the plate, '
          f'{bead["length_mm"]:.0f} mm, schedule {bead["schedule"]}')
    print(f'   plate  start ({s[0]:8.3f},{s[1]:8.3f},{s[2]:7.3f})  end ({e[0]:8.3f},'
          f'{e[1]:8.3f},{e[2]:7.3f})  torch W,P,R {np.round(p["wpr_plate"], 3)}')
    print(f'   robot  start ({rs[0]:8.3f},{rs[1]:8.3f},{rs[2]:7.3f})  end ({re[0]:8.3f},'
          f'{re[1]:8.3f},{re[2]:7.3f})  torch W,P,R {np.round(p["wpr_robot"], 3)}')

program_path = Path('results/bead_plan.ls')
program_path.parent.mkdir(parents=True, exist_ok=True)
program_path.write_text(ls_program('BEADPLAN', BEAD_PLAN, plan))
print(f'\nprogram written to {program_path}, positions in user frame {USER_FRAME}. Check '
      'it on the controller before use: T1 mode, arc disabled, step through the approach first.')
```

bead A: 90 deg on the plate, 40 mm, schedule 3
   plate  start (  15.000,  10.000,  0.000)  end (  15.000,  50.000,  0.000)  torch W,P,R [  2.501  -4.478 155.143]
   robot  start (-576.198,-187.287, -2.903)  end (-577.106,-147.306, -3.735)  torch W,P,R [  3.76   -4.352 156.344]
bead B: 30 deg on the plate, 40 mm, schedule 3
   plate  start (  60.000,  10.000,  0.000)  end (  94.641,  30.000,  0.000)  torch W,P,R [ 2.501 -4.478 95.143]
   robot  start (-531.210,-186.271, -3.229)  end (-497.033,-165.499, -3.896)  torch W,P,R [ 3.022 -3.328 96.405]

program written to results/bead_plan.ls, positions in user frame 1. Check it on the controller before use: T1 mode, arc disabled, step through the approach first.

### Checking it: many placements, with touch noise

The preview above turns the touches exactly, so the new frame is exact by
construction. On the bench each touch carries its own error. Here the plate is set
down 500 times -- turned anywhere from 0 to 180 degrees, tilted by about a degree,
shifted up to 40 mm -- and each time the three points are touched again with the
spread measured in the nine real touches, three touches per point averaged.

The plate is a rigid body; each placement is a transform $G$ from plate to robot.
The touch points sit at $\mathbf{u}_i$ on the plate, and the robot reads them as

$$\bar{\mathbf{r}}_i = G\,\mathbf{u}_i + \frac{1}{3}\sum_{j=1}^{3}\boldsymbol{\epsilon}_{ij},
\qquad \boldsymbol{\epsilon}_{ij} \sim \mathcal{N}(\mathbf{0},\ \mathrm{diag}(\sigma_x^2, \sigma_y^2, \sigma_z^2))$$

with $\sigma$ [mm] the per-axis spread of one real touch. The frame rebuilt from
those, $\hat T$, sends a bead endpoint $\mathbf{p}$ to $\hat T\mathbf{p}$, which
lands on the plate at

$$\mathbf{p}_{land} = G^{-1}\,\hat T\,\mathbf{p},$$

so the landing error is $\|\mathbf{p}_{land}-\mathbf{p}\|$ [mm]. The same is
computed for the frame from before the move, $T_0$, as if the points had not been
touched again.

```
SIGMA_TOUCH = touch_noise_sd(ROBOT_TOUCH_REPEATS)
TOUCH_POINTS = list(touch_in_plate.values())
print(f'touch spread per axis  x {SIGMA_TOUCH[0]:.3f}  y {SIGMA_TOUCH[1]:.3f}  '
      f'z {SIGMA_TOUCH[2]:.3f} mm (one touch; three are averaged)')

N_TRIALS = 500
rng = np.random.default_rng(11)
trials = []
for _ in range(N_TRIALS):
    angle = rng.uniform(0, 180)
    G = placement(T_robot_plate, PIVOT, angle, tilt_deg=rng.normal(0, 1.0, 2),
                  shift=(*rng.uniform(-40, 40, 2), rng.normal(0, 0.5)))
    T_hat = frame_from_three(*retouch(G, TOUCH_POINTS, SIGMA_TOUCH, rng))
    for name, s, e in preview_beads:
        for tag, p in (('start', s), ('end', e)):
            trials.append(dict(angle=angle, bead=name, point=tag,
                               again=landing(G, T_hat, p) - p,
                               old=landing(G, T_robot_plate, p) - p))

fig, ax = plt.subplots(1, 3, figsize=(14, 4.4), gridspec_kw={'width_ratios': [1.35, 1, 1.1]})
rect_plate = plate_rectangle(PLATE_SIZE_MM)
ax[0].fill(rect_plate[:, 0], rect_plate[:, 1], color='0.93', zorder=0)
ax[0].plot(rect_plate[:, 0], rect_plate[:, 1], color='0.45', lw=1.0)
for _, path in SCAN_BEADS:
    ax[0].plot(path[:, 0], path[:, 1], color='0.65', lw=2.4, solid_capstyle='round')
targets = {name: (s, e) for name, s, e in preview_beads}
for t in trials:
    s, e = targets[t['bead']]
    target = s if t['point'] == 'start' else e
    ax[0].plot(*(target + t['old'])[:2], 'x', color='0.5', ms=2.5, alpha=0.35)
for t in trials:
    s, e = targets[t['bead']]
    target = s if t['point'] == 'start' else e
    ax[0].plot(*(target + t['again'])[:2], '.', color='black', ms=1.5)
for name, s, e in preview_beads:
    ax[0].plot([s[0], e[0]], [s[1], e[1]], 'k-', lw=0.8)
ax[0].plot(0, 0, 'o', mfc='white', mec='black', ms=6)
ax[0].set_xlim(-30, PLATE_SIZE_MM[0] + 30)
ax[0].set_ylim(-30, PLATE_SIZE_MM[1] + 30)
ax[0].set_aspect('equal')
ax[0].set_xlabel('plate x [mm]')
ax[0].set_ylabel('plate y [mm]')
ax[0].set_title('plate frame: where the bead ends land\n(dots touched again, crosses old frame)',
                fontsize=9)

again = np.array([t['again'] for t in trials])
r95 = np.percentile(np.linalg.norm(again[:, :2], axis=1), 95)
ax[1].plot(again[:, 0], again[:, 1], '.', color='black', ms=2, alpha=0.5)
ax[1].add_patch(plt.Circle((0, 0), r95, fill=False, ls='--', color='0.4', lw=0.9))
ax[1].set_xlim(-1.2 * r95, 1.2 * r95)
ax[1].set_ylim(-1.2 * r95, 1.2 * r95)
ax[1].set_aspect('equal')
ax[1].set_xlabel('landing error, plate x [mm]')
ax[1].set_ylabel('landing error, plate y [mm]')
ax[1].set_title(f'touched again, zoomed: 95% inside {r95:.2f} mm', fontsize=9)
ax[1].grid(alpha=0.3, lw=0.4)

angles = np.array([t['angle'] for t in trials])
err_again = np.linalg.norm(again, axis=1)
err_old = np.linalg.norm(np.array([t['old'] for t in trials]), axis=1)
ax[2].semilogy(angles, err_old, 'x', color='0.5', ms=3, alpha=0.5, label='old frame')
ax[2].semilogy(angles, err_again, '.', color='black', ms=3, label='touched again')
ax[2].set_xlabel('plate turned [deg]')
ax[2].set_ylabel('3-D landing error [mm]')
ax[2].set_title('error against how far the plate was turned', fontsize=9)
ax[2].legend(fontsize=8, frameon=False)
ax[2].grid(alpha=0.3, lw=0.4, which='both')
fig.tight_layout()
plt.show()

print(f'{N_TRIALS} placements: turned 0-180 deg, tilted 1 deg sd, shifted up to 40 mm')
print(f'{"":>15} {"median":>8} {"95%":>8} {"worst":>8}   [mm, 3-D, over every bead end]')
for label, err in (('touched again', err_again), ('old frame', err_old)):
    print(f'{label:>15} {np.median(err):>8.3f} {np.percentile(err, 95):>8.3f} {err.max():>8.3f}')
```

touch spread per axis  x 0.114  y 0.216  z 0.017 mm (one touch; three are averaged)

500 placements: turned 0-180 deg, tilted 1 deg sd, shifted up to 40 mm
                  median      95%    worst   [mm, 3-D, over every bead end]
  touched again    0.103    0.232    0.465
      old frame   50.809  105.654  146.235

**How to read it.** Left, the plate from its own frame with every simulated landing
of both bead ends: points from the frame touched again sit on the intended ends;
crosses from the old frame scatter across the plate and off it. Middle, the
touched-again landings alone as error vectors: their spread is the touch noise
carried through the frame, and nothing else, since the simulation has no other
error in it. A single touch scatters about twice as much along robot $y$ as along
$x$, but the cloud comes out round, because as the plate turns robot $y$ sweeps
through every direction of the plate. Right, error against the turn: flat when
the points are touched again, growing with the turn when they are not.

What the simulation leaves out is any error in where the touch points are on the
plate, or in the TCP definition. Both give an offset that is the same on every
placement, which touching again cannot see. That is why the nine touches should be
made with one torch orientation.

## 14. Notes and limitations

**Scan-to-scan repeatability.** The same five beads were scanned twice, once
alone (`cloud8`) and again after three more were added beside them (`cloud7`).
Crest height repeated within 0.1 mm. Area did not: `cloud7` read up to 15%
lower, 9% on average, and the fitted slope moved from 0.726 to 0.638, which is a
12% change in $\eta$ from the same metal. About half of it is the datum sitting
0.05 mm higher in the second scan, multiplied across a 9 mm wide bead; the rest
is where the toe and the start and stop ramps were cut. That spread is the
measurement's own noise floor, and it is as large as the difference between the
three beads at $\lambda = 12$. Calibrate $\eta$ from one scan, and keep the scan
settings and the crop fixed across every plate it is compared with.

**What changed for `cloud0.ply`.** Two of the weaknesses above are addressed in
the pipeline itself. The local datum of section 5 removes what the seven-term
model leaves under each bead, which on `cloud0.ply` is 0.3 mm from one side of the
plate to the other. The skirt of section 7 integrates the cross-section past the
mask, so a low bead is no longer cut at the height where the mask happens to stop.
B2 and B3, measured in both scans, are the check: with the two changes their areas
repeat within 2.7% between `nubec.ply` and `cloud0.ply`, and without them within
5.2%. The twelve short beads of `nubec.ply` were measured again with this version.
They move by +0.9% on average and by 4.2% at most, and the slope of the fit on
those twelve goes from 0.651 to 0.656.

**Datum.** Height is reinforcement above the *deformed* plate as it is now, after
welding. Penetration and dilution are below the surface and invisible to the
scanner; a cross-section cut would be needed.

**Scale.** The reference bar checks scale in the plane only. A pin gauge or gauge
block of known height inside the scan would do the same for $z$ — it appears as
one more region, is dropped by the shape gates, and its measured height is read
directly off the height map.

**Length is a weak quantity.** A bead ends on a ramp, not an edge. Where the
gradient criterion places the toe and where a person places a ruler differ by
millimetres, systematically. Use height, width and area for comparisons; use
length only for identification.

**Coverage before parameters.** If the coverage bars in section 4 show a gradient,
beads at the sparse end are truncated and no threshold fixes it. Rescan.

**Thresholds are per setup, not per scan.** `SLOPE_TOE` depends on oxide and
spatter, `CLOSE_MM` on the crest width, `CELL_MM` on point density. They should be
fixed once for a given plate and scanner configuration and then left alone;
tuning them per scan makes the results incomparable between scans, which defeats
the whole purpose of a benchmark.

**This measures, it does not control.** Every number here describes a plate after
the fact. Closing the loop needs the layer-to-layer link back to the run sheet in
section 9, and the baseline block is what any correction must be shown to beat.
